Repository: Hari-Magara/Thesis

File: chapters/Ch-Experiments-Fire-r1.tex (part 1 of 4)
\section{General}
This chapter details the experimental investigations conducted on complex LSF wall systems. To determine the fire performance of LSF wall systems fire tests are still the preferred method and are generally accurate. Therefore, extensive experimental investigations were carried out on a series of complex LSF walls under load bearing and non-load bearing conditions. Three complex LSF wall systems known as double stud walls, staggered stud walls and shaftliner walls were considered in these full-scale experimental investigations (Figures \ref{fig:typical-complex-section} (a) to (c)). The ambient capacity test results from \Cref{ch:Ambient} were used to apply the appropriate loads in the fire test as discussed in this chapter.
\begin{figure}[!htbp]
	\centering
	\begin{subfigure}[b]{0.2\textwidth}
		\centering
		\includegraphics[width=\textwidth]{ds-section.pdf}
		\caption{}
		\label{subfig:ds-section}
	\end{subfigure}
	\begin{subfigure}[b]{0.2\textwidth}
		\centering
		\includegraphics[width=\textwidth]{sl-section.pdf}
		\caption{}
		\label{subfig:sl-section}
	\end{subfigure}
	\begin{subfigure}[b]{0.3\textwidth}
		\centering
		\includegraphics[width=\textwidth]{st-section.pdf}
		\caption{}
		\label{subfig:st-section}
	\end{subfigure}
	   \caption{Typical section of (a) Double stud (b) Shaftliner and (c) Staggered stud LSF wall}
	   \label{fig:typical-complex-section}
\end{figure}

\section{Heat Transfer in LSF Walls}

In single stud LSF walls exposed to fire on one side the heat transfer happens by conduction through plasterboards from fire side to ambient side. This is followed by convection and radiation within the cavity. Conduction and radiation through the studs also contribute significantly to the heat transfer across the wall. In single stud walls the plasterboards provide intermittent lateral restraints to both flanges of the stud depending on the screw locations and protect the steel studs during fire. The fire resistance level is greatly influenced by the number of plasterboard layers used as shown by \citet{Kodur2006,Ariyanayagam2016}. 

Generally, in a single stud wall with two layers of plasterboard lining the fire exposed plasterboard transfers the heat to the subsequent plasterboard layer and reaches the stud hot flange through conduction. But within the cavity, the heat transfer from fire side cavity surface to the ambient side cavity surface occurs through both convection and radiation. Air within the cavity offers certain resistance to the heat transfer depending upon the depth and volume of the air cavity. There is also a certain amount of heat transfer through the conduction of air within the cavity. But the conductivity of air is low when compared to plasterboard at higher temperatures. There is also a significant amount of radiation into the cavity and conduction through the studs in single stud walls. 

In double and staggered stud walls, the heat transfer mechanism from fire side to ambient side is not well understood. The air gap between the two rows of stud reduces the heat transfer through conduction from fire side to ambient side cavity. This results in lower temperatures on the ambient side plasterboard. This can reduce the temperatures across the wall resulting in uniform temperature distribution in the studs. Such reduced temperature gradient can result in reduced thermal bowing and neutral axis shift in comparison with single stud LSF walls. During the fire exposure on one side, the plasterboard on the fire side calcinates at 140\degree C, which is the first dehydration point (\cite{Keerthan2012a}). The temperature distribution on the stud will be non-uniform causing thermal bowing. This also leads to non-uniform mechanical properties of steel, resulting in neutral axis shift for studs. These actions caused by fire exposure on one side induce the thin-walled studs to be subjected to a bending moment in addition to the applied axial compression load (\cite{Gunalan2013e}). But there is lack of research data to fully understand these effects in double and staggered stud walls. Therefore, this research investigated the structural fire performance of load bearing double and staggered LSF walls using full scale standard fire tests. It also included the double stud wall with a middle plasterboard layer (shaftliner) and a staggered stud wall under non-load bearing conditions.

\section{Small-Scale Fire Test of Double Stud LSF Walls}

To investigate the fire performance of complex LSF walls and determine the thermal behaviour, a small-scale fire test was conducted on double stud LSF wall. Small-scale fire tests were considered as a pilot study to determine the thermal performance of LSF walls by past researchers. The results from small-scale fire tests are valuable to predict the thermal behaviour of LSF walls through full-scale fire tests beforehand. However, only the insulation and integrity failure criteria based FRL can be determined using small-scale fire tests. Structural failure criterion based FRL of an LSF wall configuration could be determined only through full-scale fire tests.

\subsection{Small-Scale Fire Test Details}

One small-scale fire test of non-cavity insulated double stud LSF wall was conducted in this research study (referred to as Test-ST1). The test wall dimensions were 1.2~m \(\times\) 1.2~m with an exposed area of 1~m \(\times\) 1~m as shown in \Cref{fig:ST1-plan}. A propane gas furnace with a single burner was used in the fire test. Two rows of two 90 mm studs with 0.95 mm thickness with a 20 mm gap were used in the fire tests. Two layers of 16 mm thick gypsum plasterboard were used on both sides of the test wall panel. Test specimen details are shown in \Cref{fig:ST-setup}~(a). K-type thermocouples were used to measure the temperatures across the test wall at various locations during the fire test. The test was conducted under non-load bearing conditions. Therefore the axial and lateral displacements were not measured during the fire test. Apart from the temperature measurements through thermocouples the ambient side temperatures were closely monitored with an infrared gun to detect insulation failure, which is one of the critical failure criteria in non-load bearing LSF wall fire tests. 
\begin{figure}[htbp]
	\centering
		\includegraphics[width=7cm, height=5cm]{ST1-plan.pdf} 
		\caption{Plan view of double stud LSF wall panels used in Test-ST1}
		\label{fig:ST1-plan}
\end{figure}
\begin{figure}[htbp]
	\centering
		\begin{tabular}{cc}
			\includegraphics[width=7cm,height=6cm]{ST-specimen.pdf} & \includegraphics[width=7cm,height=6cm]{ST-setup.pdf} \\ 
			(a) & (b)  \\ 
		\end{tabular} 
		\caption{Small-scale fire test (a) Test panel (b) Test set-up}
		\label{fig:ST-setup}
\end{figure}
\begin{figure}[htbp]
	\centering
		\begin{tabular}{cc}
			\includegraphics[width=7cm,height=6cm]{ST-failure1.pdf} & \includegraphics[width=7cm,height=6cm]{ST-failure2.pdf} \\ 
		\end{tabular} 
		\caption{Post-fire observations of Test-ST1}
		\label{fig:ST-failure}
\end{figure}

Test wall was clamped to the small furnace and ceramic insulation was wrapped around the specimen to prevent heat loss around the sides during the fire test as shown in \Cref{fig:ST-setup}(b). The test wall was then exposed to AS 1530.4 standard fire time-temperature curve. Mild smoke was observed from 30 min till 80 min of the fire test representing the calcination of fire side plasterboard. Also, water droplets were visible on the clamps used for attaching the test wall to the furnace at certain intervals. The fire test was conducted for 176 min after which the test was stopped due to insulation failure criterion, when the temperatures on the ambient side at the top left corner exceeded the limiting temperature of 200\degree C (180\degree C + initial room temperature of 20\degree C). Post-fire test investigation \Cref{fig:ST-failure} revealed severe plasterboard fall-off on the fire side resulting in sudden increase in temperature on the ambient side at a particular point. However, the thermocouple measured ambient side plasterboard surface (Pb4) temperatures were well below 100\degree C till the end of the fire test. No deformation was observed in the studs as shown in \Cref{fig:ST-failure} as this was a non-load bearing test with shorter stud sections. The plasterboard fall-off was due to the hot air from the furnace concentrated on a small area of the small-scale test frame for a longer time period.

\subsection{Small-Scale Fire Test - Results and Discussion}

The small-scale fire test results showing the time-temperature evolution of the plasterboards and studs are shown in \Cref{fig:ST1-PB&Stud}. Fire side plasterboard interface temperatures (Pb1-Pb2) was flat for the initial 20 min after which a steep rise in the curve was noticed \Cref{fig:ST1-PB&Stud}~(a). This was followed by a unique plateau region from 70 min to 120 min after which the curve increased gradually till the end of the fire test. This unique behaviour with a plateau region in the Pb1-Pb2 time-temperature curve is also reflected on the fire side cavity (Pb2) and the ambient side cavity (Pb3) surfaces. A sudden increase in the time-temperature curves were observed in all the plasterboard surfaces near the end of the test, indicating plasterboard fall-off. The possibility of joint opening cannot happen as the specimen did not have any plasterboard joints. However, the ambient side plasterboard interface surface (Pb3-Pb4) recorded temperatures less than 100\degree C till 150 min and reached a maximum of 280\degree at the end of fire test. The stud time-temperature curves are plotted in \Cref{fig:ST1-PB&Stud}~(b).  
\begin{figure}[htbp]
	\centering
		\begin{tabular}{cc}
			\includegraphics[width=7cm,height=6cm]{ST1-Average-Pb.pdf} & \includegraphics[width=7cm,height=6cm]{ST1-Stud1-2-Top.pdf} \\ 
			(a) & (b)  \\ 
		\end{tabular} 
		\caption{Plasterboard and stud time-temperature curves of Test-ST1 (a) Average plasterboard temperatures (b) Stud temperatures}
		\fontsize{10}{1}\textit{Note : Thermocouple ST1-Stud1-Amb-CF malfunctioned}
		\label{fig:ST1-PB&Stud}
\end{figure}

The hot and cold flange temperatures of Stud1 and Stud2 recorded temperatures less than 200\degree C till 65 min of the fire test. A sudden increase in the time-temperature curve of the fire side hot and cold flanges (ST1-Stud1 and Stud2-Top-Fire-HF and CF) was noticed after 65 min, after which the curve exhibits a gradual increase correlating with the corresponding plasterboard temperature curves. However, the plateau region was not as significantly as in the plasterboard time-temperature curves. The sudden increase in the hot flange temperatures near the end proves the presence of plasterboard fall-off in the fire test. The cold flange temperatures were in close relation with the corresponding hot flange temperatures as shown in \Cref{fig:ST1-PB&Stud}. It is to be noted that the difference in temperature gradient between the fire side cold flange (ST1-Stud1 and Stud2-Top-Fire-CF) and the ambient side hot and cold flanges (ST1-Stud1 and Stud2-Top-Amb-HF and CF) were small in comparison with the fire side hot and cold flanges. This indicates the delayed heat transfer mechanism in the wider cavity of this double stud LSF wall. This is further investigated and discussed in the full-scale fire test section of this chapter.

\section{Full-scale Fire Test}
\subsection{Fire Test Panel Details}\label{sec:fire-test-panel-details}

To investigate the heat transfer mechanism in detail, 10 full-scale fire tests were conducted on the complex LSF wall systems made of two rows of studs (Figures \Cref{fig:typical-complex-section} (a) to (c)). The test wall panels were constructed with frame dimensions of 3~m \(\times\) 3~m. Lipped Channel Sections (LCS) were used as studs and Unlipped Channel Sections (UCS) were used as tracks. Intermittent lateral restraints using 0.55 mm thick noggings located at 1000 mm intervals were provided in all the fire tests except Test-T9 and T10. However, Test-10 had omega noggings and the details are discussed in the corresponding section. Stud thickness, cavity depth, load ratio and cavity insulation were the variable parameters and are detailed in \Cref{tab:test-specimens}. G550 steel (minimum yield strength of 550 MPa) was used in all the fire tests. Six studs, two tracks and two noggings were connected using Buildex M6.0 \(\times\) 15 GX Ca smooth top GA point steel frame and truss screws with studs at 600 mm centres. A 20 mm gap was maintained between the two rows of steel frames by using 50 mm $\times$ 200 mm spacer plates for double stud walls. 
\begin{table}[!htbp]
	\begin{threeparttable}
		\centering
			\caption{Fire test panel details}
				\begin{tabular}{ccccccc}
					\toprule
					\multicolumn{1}{m{2.4em}}{\centering{Test Name}} & 
					\multicolumn{1}{m{5.6em}}{\centering{Description}} & 
					\multicolumn{1}{m{2.85em}}{\centering{Stud Depth (mm)}} & 
					\multicolumn{1}{m{5em}}{\centering{Stud Thickness (mm)}} & 
					\multicolumn{1}{m{2.85em}}{\centering{Cavity Depth (mm)}} & 
					\multicolumn{1}{m{5em}}{\centering{Cavity Insulation}} &
					\multicolumn{1}{m{3em}}{\centering{Load Ratio}}\\
					\midrule
					T1  & Double Stud & 90 & 0.95 & 200 & No & 0.4 \\
					T2  & Double Stud & 90 & 0.75 & 200 & No & 0.4 \\
					T3  & Double Stud & 90 & 0.75 & 200 & No & 0.6 \\
					T4  & Double Stud & 70 & 0.95 & 160 & No & 0.4 \\
					T5  & Double Stud & 90 & 0.95 & 200 & Both\(^+\) & 0.4 \\
					T6\(^*\)  & Double Stud & 90 & 0.95 & 200 & Both\(^+\) & 0.4 \\
					T7  & Double Stud & 90 & 0.95 & 200 & Ambient\(^{++}\) & 0.4 \\
					T8  & Shaftliner & 90 & 0.75 & 196 & No & NLB\\
					T9  & Staggered Stud & 90 & 0.75 & 150 & No & NLB\\
					T10  & Staggered Stud & 90 & 0.95 & 150 & Full\(^{*+}\) & 0.4 \\
					\bottomrule
				\end{tabular}%
				\label{tab:test-specimens}%
					\begin{tablenotes}
						\small
						\item \textit{\(^*\) Repeat of Test-T5}
						\item \textit{\(^+\) Cavity insulation on both stud rows}
						\item \textit{\(^{++}\) Cavity insulation on ambient stud row only}
						\item \textit{\(^{*+}\) Cavity insulation staggered alongside the studs}
						\item \textit{NLB - Non-Load Bearing}
					\end{tablenotes}
		\end{threeparttable}
\end{table}%
\begin{figure}[!htbp]
	\centering
		\includegraphics[width=10cm, height=9cm]{stud_frame.pdf}
		\caption{Elevation of LSF Wall Panel}
		\label{fig:ds-elevation}
		\fontsize{10}{1}\textit{Note : All dimensions are in mm.}
\end{figure}
\begin{figure}[!htbp]
	\centering
				\begin{tabular}{cc}
			\includegraphics[width=4.5cm, height=6.5cm]{pb_screw-staggered.pdf} & 
			\includegraphics[width=5cm, height=6.5cm]{pb_screw-linear.pdf} \\
			(a) & (b) \\ 
		\end{tabular} 
		\caption{Location of plasterboard screws}
		\label{fig:screw}
		\fontsize{10}{1}\textit{Note : All dimensions are in mm.}
\end{figure}

Two layers of 16 mm thick USG Boral Firestop gypsum plasterboards measuring 1200 \(\times\) 3000 mm were used as lining on both sides of the test wall and were attached to the frames using D type 10 GA self-piercing screws at 300 mm spacing in all the fire tests. The first layer of plasterboard was attached using 32 mm long screws while the second layer was attached using 45 mm long screws. They were screw fastened only to the studs (not tracks). This is achieved by providing a 60 mm gap from the frame end to the screws when fixing the first plasterboard layer, while a 80 mm gap was provided for the second plasterboard layer. The first layer of plasterboard was placed vertically with two vertical joints and the second layer was placed horizontally with two horizontal joints. The screws were staggered at 200 mm near the plasterboard joints as shown in \Cref{fig:screw} (b). An edge distance of 10 to 15 mm was provided along all the plasterboard edges to prevent shearing of the screws from the plasterboard. USG Boral Basecoat 60 was used as the joint compound with 50 mm wide cellulose based joint tape. For fire designs, LSF walls are considered to be subjected to an axial compression load in the range of 40 to 60 \% of the ambient temperature load bearing capacity, i.e. load ratio (LR) of 0.4 to 0.6. Therefore, all the load bearing tests were conducted within this load range. In addition, two non-load bearing tests were also conducted for staggered and shaftliner wall systems (\Cref{tab:test-specimens}).

\subsection{Temperature Sensors and Displacement Transducers}

Sixty four thermocouples were used to measure the temperatures across the width and depth of the test wall at various locations (\Cref{fig:ds-elevation}). Ten Linear Variable Displacement Transducers (LVDTs) were used to measure the axial shortening and lateral deflection of the wall as shown in \Cref{fig:furnace-specimen} (b). K-Type thermocouples that can measure the temperature within the range of -200\degree C to 1100\degree C were used. They were positioned at quarter heights (750 mm, 1500 mm, 2250 mm) along the stud height and on the fire exposed side (Pb1), fire side cavity (Pb2), ambient side cavity (Pb3) and the ambient side (Pb4) of plasterboards as shown in \Cref{fig:ds-elevation}. For the plasterboard interfaces on the fire side (Pb1-Pb2) and ambient side (Pb3-Pb4) thermocouples were placed only at mid-height of the panel. For studs, thermocouples were placed on stud flanges at quarter heights (750 mm, 1500 mm, 2250 mm) of Studs 3 and 4 only whereas on Studs 2 and 5 they were placed only at mid-height (1500 mm) as shown in \Cref{fig:ds-elevation}. LVDTs were placed under Studs 2 to 5 to measure the axial displacements and at quarter heights along Studs 3 and 4 to measure the lateral deflections as shown in \Cref{fig:furnace-specimen}(b).
\begin{figure}[!htbp]
	\centering
		\begin{tabular}{c}
		\includegraphics[scale=0.5]{Furnace.pdf} \\
		(a) \\
		\includegraphics[scale=0.5]{specimen.pdf}\\
		(b)  \\ 
		\end{tabular} 
		\caption{Full scale fire test set-up (a) Furnace with pilot flame (b) Test panel}
		\label{fig:furnace-specimen}
\end{figure}

\subsection{Fire Test Set-up and Procedure}\label{sec:fire test set-up procedure}

Fire tests were conducted using a 3 \(\times\) 3 \(\times\) 0.4 m furnace consisting of six propane gas fuelled burners controlled by a EUROTHERM 3504 hybrid controller after applying the pre-determined axial compression loads using six hydraulic rams (\Cref{fig:furnace-specimen}(a)). The test rig was built with two universal columns (UC) bolted to the strong floor at the bottom and to a universal beam (UB) at the top. At the bottom end, a UB was fixed to the strong floor upon which six hydraulic rams were placed and connected to a pressure transducer. Once the wall panel was placed on the test rig an initial preload of 3 kN was applied to each stud to keep the wall panel in position before the fire test. The required load based on the load ratio was then applied to each stud by the hydraulic ram via a thick loading plate at the bottom end and was monitored through the data acquisition system. The test wall panel was then exposed to the standard fire time-temperature curve in AS 1530.4 (\cite{StandardsAustral2014}). The test panel was insulated with ceramic fibre blankets along the edges to prevent any heat loss through the sides. The thermocouple and LVDT measurements were recorded using a Universal Data Acquisition (UDAQ) system with NI-LabView software until failure occurred. 

To easily identify the thermocouple and LVDT measurement locations, the fire and ambient side plasterboards are referred to as Pb1 and Pb4 while the internal plasterboards are referred to as Pb2 and Pb3 (\Cref{fig:T1-plan}). The interface between the two plasterboard layers on the fire side is referred to as Pb1-Pb2 while the interface between the ambient side plasterboards is referred to as Pb3-Pb4. The hot and cold flanges of single stud walls are referred as HF and CF. In double and staggered stud walls with two rows of stud, the hot and cold flanges of studs on the fire expose side are referred to as Fire-HF and Fire-CF whereas for those on the ambient side are referred to as Amb-HF and Amb-CF.

\section{Fire Test-T1}

Ambient capacity test conducted on the wall initially gave a stud capacity of 73.0 kN. Hence the fire test was conducted with studs loaded to 29.2 kN, i.e.,0.4 LR. The wall panel failed structurally after 176 min. No significant plasterboard fall-off was noticed during the fire test as shown in \Cref{fig:T1-failure} (a). The plasterboard cracked at 750 mm above the bottom track on the ambient side near the LVDT but no flames were visible as shown in \Cref{fig:T1-failure} (b). Local buckling of studs was the predominant mode of failure, which was clearly visible in Stud3 as shown in \Cref{fig:T1-failure} (c). It was significant only on the fire exposed row of studs. This is due to the effect of the 20 mm air gap between the two rows of studs. 
\begin{figure}[htbp]
	\centering
	\includegraphics[width=8cm, height=5cm]{T1-plan.pdf}
	\caption{Plan view of double stud LSF wall panels used in Tests-T1-T3}
	\label{fig:T1-plan}
	\fontsize{10}{1}\textit{Note : All dimensions are in mm.}
\end{figure}
\begin{figure}[htbp]
	\centering
	\includegraphics[width=8cm, height=5cm]{T1-construction.pdf}
	\caption{Tests-T1-T4 wall construction}
	\label{fig:T1-construction}
\end{figure}
\begin{figure}[htbp]
	\centering
		\begin{tabular}{ccc}
			\includegraphics[scale=0.20]{T1-fireside.pdf} & 
			\includegraphics[scale=0.20]{T1-ambientside.pdf} &
			\includegraphics[scale=0.20]{T1-buckling.pdf} \\	 
			(a) & (b) & (c)  \\ 
		\end{tabular} 
		\caption{Failure of Test-T1 wall (a) Fire exposed side (b) Crack on ambient side plasterboard (c) Local compressive failure of Stud3}
		\label{fig:T1-failure}
\end{figure}

\subsection{Test-T1 Results and Discussion}

The time-temperature curves of the plasterboards and studs for Test-T1 are shown in \Cref{fig:T1-PB-Stud}. The fire exposed plasterboard temperature matched reasonably well with the standard fire curve. After 22 min of fire exposure, plasterboard joint compound started to fall-off indicating that the paper layer has been completely burnt. The Pb1 temperature at this stage was 740\degree C. No water droplets were visible till 40 min. At 41 min water patches were visible on the top right and left corners of the ambient side plasterboard. This was accompanied by mild smoke from the bottom of the test panel. There was visible smoke again at 75 min indicating the burning of paper layer. At this time the temperature recorded at Pb1-Pb2 was 638\degree C. The time-temperature curve on the fire side cavity (Pb2) was nearly flat during the early stages of the fire test until 60 min and the temperature recorded was well below 100\degree C as shown in \Cref{fig:T1-PB-Stud} (a). From 60 to 80 min the time-temperature curve suddenly increased with a steep slope to attain a peak value of 256\degree C and then increased gradually to a maximum value of 423\degree C at 176 min (at failure). It can also be noted that the steep rise is in correlation with the time-temperature curve recorded on the interface between the two plasterboard layers on the fire side (Pb1-Pb2). At 80 min the temperatures of fire side plasterboard (Pb1), the interface (Pb1-Pb2) and the fire side cavity (Pb2) were 963\degree C, 656\degree C and 256\degree C, respectively. The temperature difference between the fire side (Pb1) and the fire side interface (Pb1-Pb2) was 280\degree C whereas the difference between the interface (Pb1-Pb2) and fire side cavity (Pb2) was 400\degree C after 80 min of fire exposure. 
\begin{figure}[!htbp]
	\centering
		\begin{tabular}{cc}
			\includegraphics[width=7cm,height=6cm]{T1-Plasterboard} & \includegraphics[width=7cm,height=6cm]{T1-Stud3-4-Top} \\ 
			(a) & (b)  \\ 
		\end{tabular} 
		\caption{Plasterboard and stud time-temperature curves of Test-T1 (a) Average plasterboard temperatures (b) Stud3 and 4 temperatures}
		\label{fig:T1-PB-Stud}
\end{figure}

Also during 80 to 120 min, the time-temperature curve of the Pb1- Pb2 interface as shown in \Cref{fig:T1-PB-Stud} (a) is nearly flat, whereas the time-temperature curve of Pb2 rises slowly. But the difference in temperature between these two surface is large. This infers that plasterboard has lost its ability to store heat at the interface (Pb1-Pb2). There is no significant rise in the time-temperature curve of Pb1-Pb2 during 80 to 120 min because the fire curve is also nearly flat during this time interval. The wider cavity in the double stud wall also has a significant contribution to this behaviour as the heat from Pb1-Pb2 surface gets transferred to Pb2, which emits it into the large cavity. The standard fire and Pb1 surface temperatures rise rapidly to 80 min but very slowly after 80 min. Therefore, the fire input to the wall is nearly constant helping the system to attain equilibrium during this time frame. Another important observation was that the time-temperature curve of Pb1-Pb2 increased suddenly from 20 to 80 min following plasterboard dehydration as shown in \Cref{fig:T1-PB-Stud} (a), which is also in correlation with the standard fire curve.

The ambient side cavity (Pb3) time-temperature curve exhibited a similar behaviour to the fire side cavity (Pb2) curve. The first peak at 85 min was recorded as 166\degree C which is 90\degree C lower than the fire side cavity (Pb2) temperature of 256\degree C. The time-temperature curve of the ambient side interface (Pb3-Pb4) recorded a maximum temperature of 150\degree C at 176 min with the first peak of 67\degree C at 80 min. The curve then shows only a gradual rise which is in accordance with its source (Pb3). This indicates that cavity depth greatly influences the passage of heat from the fire exposed side to the ambient side because of natural convection within cavity. The ambient side plasterboard (Pb4) recorded a peak temperature of 68\degree C at 176 min, which is less than the limiting temperature of 180\degree C + room temperature at any point on the unexposed face or an average temperature of 140\degree C + room temperature on the unexposed face as specified in AS 1530.4 (\cite{StandardsAustral2014}). This infers the absence of insulation failure in this fire test.

The time-temperature curves for Stud3 as recorded at the top (2250 mm) are shown in \Cref{fig:T1-PB-Stud}~(b). They are used for discussion because of the severe local compressive failure observed at the top of Stud3 (\Cref{fig:T1-failure} (c)). The temperature curves showed no steep increase until 50 min of fire exposure.The hot flange temperatures on the fire and ambient sides were well below 100\degree C (T1-Stud3-Top-Fire-HF and T1-Stud3-Top-Amb-HF). From 50 to 80 min of fire exposure there was a sudden increase in the time-temperature curve on the fire side hot flange (T1-Stud3-Top-Fire-HF) reaching the first peak of 390\degree C at 102 min as shown in \Cref{fig:T1-PB-Stud} (b), followed by a small reduction in the temperature for about 10 min, reaching 358\degree C at 114 min. This reduction in temperature of 32\degree C is a result of the flat region in the temperature of plasterboards Pb1-Pb2 and Pb2, which act as a source for the fire side hot flange. From 120 min there was a gradual increase in the time-temperature curves of the fire side hot flanges until the end and recorded a temperature of 592\degree C at the end. The fire side cold flange (T1-Stud3-Top-Fire-CF) recorded 263\degree C at 102 min, which is 127\degree C less than the hot flange temperature. But the ambient side hot and cold flange temperatures at 102 min were 234\degree C (T1-Stud3- Top-Amb-HF) and 196\degree C (T1-Stud3-Top-Amb-CF), respectively. The difference in temperatures between the fire side hot and cold flanges was 127\degree C but the difference in temperature between the ambient side hot and cold flange was only 38\degree C. The difference in temperature between the fire side cold flange and ambient side hot flange was only 29\degree C.

The axial displacement and lateral deflection variations with respect to time are also discussed in this section. The axial displacement was measured under the end plate that connected both rows of studs. The lateral deflection was measured at quarter heights (750 mm, 1500 mm, 2250 mm). In the fire tests the maximum deflection occurred at mid-height (1500 mm), which is considered in this discussion. In the fire tests, LVDTs measured the lateral deflections only on ambient side studs. Therefore, it becomes difficult to predict the neutral axis shift as a result of thermal bowing in LSF walls. The axial displacement and lateral deflection versus time curves are compared in Figures \ref{fig:T1-Axial-Lateral} (a) and (b).
	\begin{figure}[!htbp]
	\centering
		\begin{tabular}{cc}
			\includegraphics[width=7cm,height=6cm]{T1-Axial.pdf} & \includegraphics[width=7cm,height=6cm]{T1-Lateral.pdf} \\
			(a) & (b) \\
		\end{tabular} 
		\caption{Axial displacement and lateral deflection curves from Test-T1 (a) Axial displacement versus time (b) Lateral deflection versus time curves}
		\label{fig:T1-Axial-Lateral}
\end{figure}

The axial displacement curve was almost flat for all the studs in fire till 60 min as shown in \Cref{fig:T1-Axial-Lateral} (a). This implies that no significant axial shortening occurred until 60 min of fire exposure. After this there was a steady increase in the axial displacement representing stud expansion due to fire exposure. This was observed till the end of fire test (176 min) after which the axial displacement curve changed sign and exhibited a sudden increase. The sudden increase in the curve is due to the axial contraction of the studs indicating structural failure of the test wall. The lateral deflection curve with respect to time recorded at mid-height (1500 mm) is shown in \Cref{fig:T1-Axial-Lateral} (b). The curve was nearly flat until 75 min. There was a small inward bowing of studs measuring 2 mm until 75 min after which the lateral deletion curve dropped to -11.16 mm at 82 min and reached a maximum of -14.44 mm in Stud3 (T1-Stud3-Mid) at the end of the test. This indicates that there was an outward thermal bowing on the ambient side studs. It is to be noted that the lateral deflection is for the ambient side studs only.

\section{Fire Test-T2}\label{sec:t2-fire-test}

This test was conducted with 0.75 mm thick studs to determine the fire performance of double stud walls with thinner stud sections. Ambient capacity test conducted on the wall initially gave a stud capacity of 47.08 kN. Each stud was subjected to an axial compression load of 18.83 kN to simulate the same load ratio of 0.4 as in Test-T1. The test wall panel failed after 132 min due to structural inadequacy. Unlike Test-T1, there was a significant plasterboard fall-off on the fire exposed side (Pb1) as shown in \Cref{fig:T2-failure} (a). However, no cracks were observed on the ambient side of plasterboard. Discolouration of plasterboard was observed on the ambient side top right corners at the end of fire test (\Cref{fig:T2-failure} (b)). Studs 4 and 5 were subjected to severe local compressive failures as shown in \Cref{fig:T2-failure} (c).
\begin{figure}[!htbp]
	\centering
		\begin{tabular}{ccc}
			\includegraphics[scale=0.20]{T2-fireside.pdf} & 
			\includegraphics[scale=0.20]{T2-ambientside.pdf} &
			\includegraphics[scale=0.20]{T2-buckling.pdf} \\	 
			(a) & (b) & (c)  \\ 
		\end{tabular} 
		\caption{Failure of Test-T2 wall (a) Fire exposed side (b) Smoke patches and discolouration of ambient side plasterboard (c) Local compressive failure of Studs4 and 5}
		\label{fig:T2-failure}
\end{figure}

\subsection{Test-T2 Results and Discussion}\label{sec:t2-results}

The standard fire curve was achieved with good agreement. The time-temperature curve of Pb1-Pb2 interface was similar to Test-T1 till 25 min of fire exposure. Water droplets were visible near the bottom after 30 min. Similar to Test-T1 the time-temperature curve of Pb1-Pb2 interface showed a steep rise and reached a maximum of 709\degree C at 84 min. This was followed by a flat region until 110 min. Unlike Test-T1 this flat region did not last for a longer period of time. This is because of the fire side plasterboard fall-off as shown in \Cref{fig:T2-failure} (a). Such plasterboard fall-off on the fire side makes a significant contribution to the difference in the time-temperature curve between the two tests T1 and T2. The corresponding temperature on the fire side plasterboard (Pb1) was 971\degree C at 82 min, which acts as a source for Pb1-Pb2 interface.

The time-temperature curve on the fire side cavity (Pb2) also exhibited a similar behaviour as for Test-T1. The temperature was well below 100\degree C for the initial 60 min. There was a sudden increase in the curve from 60 to 80 min and attained the first peak of 342\degree C at 82 min. Then the curve was nearly flat and showed only a gradual increase till the end. The maximum temperature recorded at the end of fire test (132 min) was 443\degree C. The difference in temperature at 82 min between Pb1-Pb2 and Pb2 was 348\degree C. The ambient side cavity Pb3 was nearly flat until 75 min as shown in \Cref{fig:T2-PB-Stud} (a). The temperature difference between Pb2 and Pb3 at 82 min was 170\degree C. After 82 min there was a gradual increase in the time-temperature curve reaching a maximum of 395\degree C at the end. Time-temperature curves of the ambient side plasterboard interface Pb3-Pb4 and ambient side Pb4 recorded a maximum of 128\degree C and 58\degree C at the end (132 min). The ambient side plasterboard temperatures did not exceed the average and the maximum insulation temperature limits given in AS 1530.4 (\cite{StandardsAustral2014}), indicating no insulation failure in this fire test.

\begin{figure}[!htbp]
	\centering
		\begin{tabular}{cc}
			\includegraphics[width=7cm,height=6cm]{T2-Plasterboard} & \includegraphics[width=7cm,height=6cm]{T2-Stud3-4-Top} \\ 
			(a) & (b)  \\ 
		\end{tabular} 
		\caption{Plasterboard and stud time-temperature curves of Test-T2 (a) Average plasterboard temperatures (b) Studs3 and 4 temperatures}
		\label{fig:T2-PB-Stud}
\end{figure}

The time-temperature curves of Stud4 recorded at the top of Stud4 (2250 mm) are shown in \Cref{fig:T2-PB-Stud} (b) as the local compressive failure was severe at the top of Stud4 as shown in \Cref{fig:T2-failure} (c). Temperatures recorded at the top of the stud were found to be higher at the top of Stud4 in comparison with other studs. The time-temperature curve on the fire side hot flange (T2-Stud4-Top-Fire-HF) was nearly flat till 55 min and the temperatures recorded were well below 100\degree C. From 55 min the curve exhibited a steep rise reaching the first peak of 470\degree C at 97 min. There was a reduction in temperature at 106 min measuring 441\degree C as shown in \Cref{fig:T2-PB-Stud} (b). The difference in temperature during this 9 min time period was 29\degree C. This behaviour was similar to that of the fire side hot flange time-temperature curve observed in Test-T1. The curve started to rise rapidly from 110 min and recorded a temperature of 592\degree C at the end. The time-temperature curve of the fire side cold flange (T2-Stud4-Top-Fire- CF) followed a trend similar to the fire side hot flange till 60 min. There was a steep increase in the time-temperature curve from 60 to 80 min after which the rise was gradual until 110 min. The ambient side hot and cold flanges exhibited a behaviour similar to the fire side cold flange. The corresponding temperatures of the fire side hot flange (T2-Stud4-Top-Fire-HF), fire side cold flange (T2-Stud4-Top-Fire-CF), the ambient side hot flange (T2-Stud4-Top-Amb-HF) and the ambient side cold flange (T2-Stud4-Top-Amb-CF) were 451\degree C, 344\degree C, 307\degree C and 253\degree C, respectively. The difference between the fire side hot and cold flanges was 107\degree C while the difference between the ambient side hot and cold flange was 54\degree C. But the difference between the fire side cold flange and ambient side hot flange was only 37 \degree C . The peak temperatures of the fire side hot flange (T2-Stud4-Top-Fire-HF), fire side cold flange (T2-Stud4-Top-Fire-CF), the ambient side hot flange (T2-Stud4-Top-Amb-HF) and the ambient side cold flange (T2-Stud4-Top-Amb-CF) were 592\degree C, 516\degree C, 508\degree C and 451\degree C at the end of the fire test.

The axial displacement and lateral deflection variations with respect to time in Test-T2 are presented in \Cref{fig:T2-Axial-Lateral}. The axial displacement was measured in a similar way similar to Test-T1. LVDT T2-Stud4-Axial malfunctioned and should be ignored.
	\begin{figure}[!htbp]
	\centering
		\begin{tabular}{cc}
			\includegraphics[width=7cm,height=6cm]{T2-Axial.pdf} & \includegraphics[width=7cm,height=6cm]{T2-Lateral.pdf} \\
			(a) & (b) \\
		\end{tabular} 
		\caption{Axial displacement and lateral deflection curves from Test-T2 (a) Axial displacement versus time (b) Lateral deflection versus time curves}
		\label{fig:T2-Axial-Lateral}
\end{figure}

In Test-T2 there were small axial displacement measuring 1.083 mm in T2-Stud5-Axial at 60 min. The maximum axial displacement was 7.13 mm in T2-Stud5-Axial at 132 min. The axial displacement in Test-T1 is less than in Tests-T2 and T3 due to the use of thinner studs in the latter. The lateral deflection exhibited outward thermal bowing from the start of the fire test. A maximum lateral deflection of -20.25 mm was recorded in Stud4 (T2-Stud4-Mid). 

\section{Fire Test-T3}

Test-T3 was conducted to investigate the fire performance of double stud LSF walls made of 0.75 mm thick LCS studs under a higher LR of 0.6 (28.24 kN per stud). The wall panel failed after 81 min due to structural inadequacy in Stud3 as shown in \Cref{fig:T3-failure} (c). Plasterboard fall-off was noticed in a small region on the fire side (Pb1) after the fire test as shown in \Cref{fig:T3-failure} (a) while the ambient side plasterboard had no cracks or smoke patches. Water droplets were visible on the bottom of the wall due to dehydration process after 32 min.
\begin{figure}[!htbp]
	\centering
		\begin{tabular}{ccc}
			\includegraphics[scale=0.20]{T3-fireside.pdf} & 
			\includegraphics[scale=0.20]{T3-ambientside.pdf} &
			\includegraphics[scale=0.20]{T3-buckling.pdf} \\	 
			(a) & (b) & (c)  \\ 
		\end{tabular} 
		\caption{Failure of Test-T3 wall (a) Fire exposed side (b) Ambient side plasterboard (c) Local compressive failure of Stud3}
		\label{fig:T3-failure}
\end{figure}

\subsection{Test-T3 Results and Discussion}

The time-temperature curve on the fire side (Pb1) matched reasonably well with the standard fire curve. The Pb1-Pb2 interface curve was flat until 25 min with temperatures less than 100\degree C. From 25 to 80 min, it rose rapidly, reaching a maximum of 651\degree C at 81 min as shown in \Cref{fig:T3-PB-Stud} (a). This test does not exhibit the unique behaviour of the time-temperature curve remaining flat from 80 min as observed in Tests-T1 and T2. This is because the fire test lasted only 81 min under the higher LR. The Pb1-Pb2 temperature dropped slightly to 633\degree C at 81 min. This 18\degree C difference in temperature happened within a short period of 2 min. This is where the phase change happens in the cavity similar to Test-T2. But due to the sudden plasterboard fall-off and the higher load ratio the test wall panel could not survive any further.
	\begin{figure}[!htbp]
		\centering
			\begin{tabular}{cc}
				\includegraphics[width=7cm,height=6cm]{T3-Plasterboard.pdf} & \includegraphics[width=7cm,height=6cm]{T3-Stud3-4-Top.pdf} \\ 
				(a) & (b)  \\ 
			\end{tabular} 
			\caption{Plasterboard and stud time-temperature curves of Test-T3 (a) Average plasterboard temperatures (b) Studs3 and 4 temperatures}
			\label{fig:T3-PB-Stud}
	\end{figure}
