Repository: Hari-Magara/Thesis

File: chapters/Ch-Literature-r3.tex (part 1 of 3)
\section{Background}
The importance of fire protection in buildings has become an important concern in recent times. Fire outbreak in buildings has led to significant loss of life and property in many instances. Some major fire accidents in recent times leading to considerable loss of life and severe damage to the property are shown in \Cref{fig:Major fire accidents}. 
\begin{figure}[htbp]
	\centering
		\begin{tabular}{ccc}
			\includegraphics[width=4cm,height=5.5cm]{wtcfire} & 
			\includegraphics[width=4cm,height=5.5cm]{londonfire} &
			\includegraphics[width=4cm,height=3.5cm]{empirefire} \\ 
			(a) & (b) & (c) \\ 
		\end{tabular} 

	\begin{scriptsize}
	Images extracted from \url{https://images.google.com.au/}
	\end{scriptsize}
	
		\caption{Major fire accidents in recent times}
		\label{fig:Major fire accidents}
\end{figure}

This has led the researchers to concentrate on the fire safety of buildings. Most common forms of building construction include materials which are more susceptible to fire exposure. For instance, the major components of a residential building include concrete, hot-rolled steel and wood. The fire performance of a building is greatly dependent upon the fire performance of these individual materials. Therefore, researchers focus on these materials and are keen to improve their performance of these materials under fire exposure. During a fire incident, the structural elements of a building are subjected to additional fire loads apart from the existing permanent and imposed loads. This results in premature failure of the structural members if they are not properly designed to take the fire loads apart from the structural loads. As this research is focused on the complex LSF walls used in buildings, past literatures with respect to this are reviewed.

\section{Experimental and Numerical Investigations of LSF Walls}

The LSF walls used in buildings are load bearing and non-load bearing. The non-load bearing walls are generally used in partition separations in RC framed buildings whereas the load bearing walls are generally found in day to day low rise to mid-rise residential buildings. This section gives a detailed insight of the experimental and numerical investigations carried out on both load bearing and non-load bearing LSF walls in the past.

\citet{Son} experimentally investigated the fire performance of partition walls under load bearing conditions as per ASTM E119-71 standards using two fire tests. The test wall dimensions were 8 foot high and 16 foot long. Lipped channel section of size $3^{\prime\prime}$ $\times$ $1\tfrac{3}{4}^{\prime\prime}$ $\times$ $\tfrac{1}{2}^{\prime\prime}$ inch was used as studs in the former while the latter used tubular sections of $3^{\prime\prime}$ $\times$ $2^{\prime\prime}$ inches as studs in the wall assembly. 18 ga (1.02 mm) thick steel studs were used. Both test walls consisted of two plasterboard sheathed frames separated by $\tfrac{1}{2}^{\prime\prime}$ inch air gap between them. The plasterboards were $\tfrac{5}{8}^{\prime\prime}$ inch inches thick for both fire tests, but the thermomechanical properties of the same are unavailable. Single layer of Type X gypsum plasterboard was used on both test specimens. $3\tfrac{1}{2}^{\prime\prime}$ inch thick glass wool compressed to $3^{\prime\prime}$ inch was used as the insulation. However, the sound insulation values and the material properties were not provided in detail. During the fire tests, the phenomenon of thermal bowing was noticed and reported. Inward thermal bowing was significant, where the test specimen bowed towards the furnace. The first test wall with lipped channel section survived 75 min after which flames were visible on the unexposed side. The second test wall with tubular studs survived 97 min after which visible smoke was seen through cracks on the unexposed side of the test wall. Time-temperature curves were plotted for the plasterboards, but the individual stud time-temperature curves are not available. It was suggested that the usage of two layers of Type X gypsum plasterboard will increase the fire resistance level (FRL).   

The history of fire tests dates back over a century. \citet{Babrauskas1978} summarised the fire tests conducted from 1880 to 1918 and listed the key features in conducting fire tests of walls. Their report was summarised in two parts. The first part reported about the history in forming the fire testing standards, while the second part described the various fire tests carried on different building elements across the globe. It was mentioned that ASTM E119 was the first standard issued on the fire testing of building elements. This report included the major fire tests from the year 1880 and tried to summarise all the fire test reports available in English during that time. However, test reports in other languages were ignored due to the difficulties in interpretation. The need for fire proofing on steel, concrete and timber elements back then was debatable and the necessity for the same was explained. The first report explained in detail about the very first fire test on walls and the difficulties in measuring the temperatures during the fire test. Fire testing of columns was also reported in detail. Details about the fire tests of walls were summarised in the second part of the report.  

It was reported that the first controlled fire test was conducted in Germany in 1891 on a small hut. This emphasised the importance of fire tests over a century ago. The test room was constructed using timber studs and had the dimensions of 2.01 m $\times$ 2.63 m $\times$ 2.63 m. From this report it is evident that until early 1900's the fire tests were conducted on the whole compartment rather than individual building elements. All the fire tests were conducted in a gas-fired chamber, but the dimensions of the test specimens were not consistent. The usage of different organic building elements at different time period were also reported. From the year 1915 it was reported that the furnace dimensions were increased to 3.6 m $\times$ 4.5 m $\times$ 0.4 m. This was the new standard for testing the wall specimens in Underwriters Laboratory (UL) and thermocouples were used for temperature measurements instead of thermometers. Apart from the tests on walls, the report also elaborated the fire tests of other building components such as doors and openings. However, temperature distribution across the wall was not reported in detail. The establishment of the standard fire curve in the year 1917 and the inclusion of the same into the ASTM E119 standards was also described in detail. This also included various failure criteria for different building elements and their level of fire protection. Also, the validation checks conducted to verify the suitability of the standard fire curve was also discussed in detail.

\citet{Klippstein1978} used the fire test results conducted on LSF walls based on ASTM E119 to propose analytical methods to predict the structural failure time of gypsum plasterboard sheathed LSF walls. Initially, he conducted tests to determine the mechanical properties of the steel sections used in the LSF walls. The test walls used for this study were 3.05 m $\times$ 3.05 m. Only the axial loads were considered in the fire design while the wind loads were neglected in the calculations. The phenomenon of plasterboards not providing effective lateral restraints to the studs at elevated temperatures was discussed in detail. The concept of unequal load sharing in LSF walls was also discussed, i.e., higher load carried by the stronger studs (less temperatures) during full-scale fire test. Failure of the stud was assumed to happen by weaker axis buckling in formulating the design equations. The concept of load ratio (LR), $P_T/P$, was used, where $P_T$ is the calculated failure load at elevated temperature $T$ while P is the failure load at ambient temperature. The failure load was determined theoretically using the following equation.
\begin{equation}
	P = \dfrac{23}{12} F_{al}A
\end{equation}
Elastic buckling was the governing failure mode in studs more than 4.5 m height assuming pinned end conditions. As the studs in LSF walls are generally 3 m tall, inelastic buckling was the critical failure mode. The equation to predict the inelastic buckling load was proposed as shown next. 
\begin{equation}\label{eq:inelastic}
	F_{al} = \dfrac{12}{23} QF_y-\dfrac{3}{23}\dfrac{(QF_y)^2}{\pi^2E}\left(\dfrac{KL}{r}\right)^2 	
\end{equation}
Where
\begin{description}[itemsep=0pt,parsep=0pt]
	\item $Q$ = strength reduction factor at room temperature
	\item $F_y$ = actual yield strength at room temperature
	\item $E$ = modulus of elasticity at room temperature
	\item $K$ = effective length factor of the stud
	\item $L$ = length of the stud
	\item $r$ = radius of gyration about the major axis.
\end{description}	
Based on the above \Cref{eq:inelastic} the failure load at room temperature was determined using the next equation.
\begin{equation}
	P = \left[QF_y - \dfrac{1}{E}(\dfrac{QF_yL}{2\pi r})^2\right]A
\end{equation}
During the fire test, the studs deflect laterally causing bending stresses and these effects have to be included in calculating \(P_T\). Therefore, the interaction equation for combined axial and bending action available in the AISI manual was used and is shown next.
\begin{equation}
	\dfrac{f_a}{F_{alT}} + \dfrac{C_{mx}}{\left(1-\dfrac{f_a}{F'_e}\dfrac{f_b}{F_{blT}}\right)} < 1.0
\end{equation} 
Where
\begin{description}[itemsep=0pt,parsep=0pt]
	\item $f_a$ = compressive stress due to axial load
	\item $F_{alT}$ = allowable stress for axial load at failure temperature
	\item $\dfrac{C_{mx}}{\left(1-\dfrac{f_a}{F'_e}\dfrac{f_b}{F_{blT}}\right)}$ = modification factor for bending stresses
	\item $f_b$ = bending stress at mid-height
	\item $F_{blT}$ = allowable bending stress at failure temperature
	\item $F_{yT}$ = allowable strength at failure temperature
	\item $Q_T$ = column-strength reduction factor at failure temperature
	\item $E_T$ = modulus of elasticity at failure temperature
\end{description}
Based on the above mentioned equations the load ratio (LR) was computed by the following equation.
\begin{equation}
	LR = \dfrac{1}{\left(\dfrac{1}{F_{alT}}+\dfrac{23 A \delta _T}{128_xF_{yT}}\right)F_{al}}
\end{equation}
To determine the capacity reduction in the members, elevated temperature material properties were determined and used in the above mentioned equations. It was found that at elevated temperatures, the elastic modulus of sheet steel decreased rapidly in comparison with that of plate steel. Stub column tests were also conducted to determine the column strength reduction factors at elevated temperatures. The proposed equations resulted in conservative results in comparison with the experiments.

\citet{Gerlich1996} investigated the design of LSF walls under standard ISO 834 fire curve and some real fire curves. They proposed suitable methods for calculating the reduction in strength ofLSF wall at elevated temperatures, and the stud deflections caused by elevated temperature gradients and P-$\Delta$ effects. Three design standards, AS 1538, BS 5950 and AISI specifications were compared for the limit state design of cold-formed steel sections at room temperature. It was found that the AISI design manual gave accurate capacity predictions. The experimental structural test was initially conducted for 3m length columns under axial loads and bending to verify the AISI design method at ambient conditions. An equation for specific heat (k) until 900\degree C of fire exposure was also developed.

\begin{equation}
k = -0.022T + 48, for 0 < T < 900\degree C
\end{equation}

It was concluded that with the help of experimental and analytical studies, the P-$\Delta$ effect at elevated temperatures can be predicted with good accuracy. Buckling of the compression flange of cold-formed steel stud on the ambient side was the main cause of structural failure at elevated temperatures.

\citet{Alfawakhiri1999} reviewed the fire resistance of load bearing steel stud walls protected with gypsum board. They suggested that there were robust experimental methods to test the thermal performance of LSF walls, but there was a gap in the numerical analyses and the design procedures for LSF walls. The importance of using insulation such as mineral wool, glass fibre, cavity insulation etc, within the wall was highlighted. The thermal conductivity of various gypsum boards was discussed and a relationship was established between thermal conductivity and temperature. Likewise, the relationship between specific heat and temperature was also developed. The variation in the modulation of elasticity of the cold-formed steel sections with respect to temperature was also reviewed. It was concluded that factors such as specific heat, thermal conductivity and modulus of elasticity of studs with variation in temperature will have a significant effect on the fire performance of steel studs.   

\citet{Sultan2000a} summarised the performance based parameters to be considered in designing LSF walls in fire. Seventeen full-scale fire tests conducted previously were considered as reference for this study. All the considered wall specimens were 3 m high and 3.7 m wide. Both steel and wood stud assemblies were considered in this study. However, the wall specimens were lined using gypsum plasterboard only. All the steel stud assemblies considered were non-load bearing. The reference fire tests were conducted in accordance with CAN/ULC-S101-M89 (\citeyear{ULC1989}). It was found that the presence of cavity insulation resulted in rapid increase of the plasterboard temperatures in comparison with uninsulated wall assemblies. The average temperature on the unexposed side of the test wall was lower in specimens with rock fibre insulation in comparison with non-insulated assemblies. The use of cavity insulation in non-load bearing LSF wall assemblies resulted in increased FRL. However, the effects of insulation in loadbearing LSF walls were not discussed in detail. It was also reported that, the type of insulation did not significantly affect the FRL, provided the insulation had a perfect fit between the studs resulting in no gaps.

Another important finding was that the presence of resilient channels and proper positioning of the same, significantly increased the FRL in non-load bearing LSF wall assemblies. However, the effective restraints provided by the resilient channels along with the plasterboards were not reported in detail, as all the LSF wall tests were conducted under non-load bearing conditions. The presence of second layer of plasterboard with staggered joint arrangement significantly increased the FRL in comparison with single plasterboard layer. It was reported that under non-load bearing conditions, the type of stud such as wood or steel did not affect the FRL.  

\citet{Collier2002} reviewed the BRANZ method of height extrapolation to study the resistance of non-load bearing steel framed walls under fire. The wall specimen chosen was set at 4 m $\times$ 4 m panel in comparison to the conventional 3 m $\times$ 3 m panel. The horizontal joints appeared to fail prematurely in comparison with vertical joints when exposed to fire. This premature failure can expose the stud flanges directly to fire. This research also compared the test results of wall panels with and without vertical lining joints.

\citet{Feng2003c} studied the thermal performance of cold-formed thin-walled steel panel systems in fire using small-scale fire tests of 1.5 $\times$ 1.5 $\times$ 1.5 m wall panels made of lipped channel studs with and without service holes. The performance of gypsum board in fire was the principal focus of this research. Focus was given in developing a finite element model to predict the thermal performance of gypsum boards and steel studs. Time-temperature curves were plotted for panels tested with different layers of gypsum board and insulation under fire. ABAQUS finite element analyses (FEA) were conducted using the material properties of gypsum board, steel studs and insulation in BS EN 1993-1-3 (2006) Part 1.2. Tests and FEA results and several conclusions were made as follows. The free water content present in the gypsum boards was not considered in the numerical analysis. Hence the results from FEA were reasonable, but were not accurate in accordance with the experimental results. Different layers of gypsum boards along with insulation on the fire side were used both in experiments and analyses and it was found that the steel stud temperature had a high influence on the usage of insulation and not the number of layers of gypsum board on the exposed side. It was concluded that increasing the number of gypsum boards increased the FRL. The failure of gypsum boards on the exposed face, did not promote fire spread to the unexposed face due to the presence of insulation. Isowool and Rockwool insulations were used and the results were compared with a non-insulated wall panel. It was found that, the presence of insulation on the fire exposed side of the wall resulted in higher stud temperature. The thermal performance of the wall might get affected if the insulation is provided on the unexposed face of the wall to reduce cold bridging in warm construction. The shape of the thin-walled cold-formed steel cross section had the least effect on the thermal performance, whereas in the case of a cassette section the thermal performance was affected by its layout.  

Based on the fire test results \citet{Feng2003d} then investigated the structural behaviour of LSF wall panels. Numerical analysis and design calculation were carried out based on 52 channel sections with FE package ABAQUS. Modified design equations for channel sections were proposed to include the effects of distortional buckling failure and change in strength and stiffness of steel at elevated temperatures based on BS5950 Part 5 and Eurocode 3 Part 1.3. They also included the service holes present in the steel studs, and their effect on the ultimate strength based on AISI (1996). The geometric non-linearities, imperfections and stress-strain relationships at elevated temperatures based on Eurocode 3 Part 1.2 or \citet{Outinen1997} were also considered. The equation for calculating the effective width of a flange for distortional buckling was modified as follows.

\begin{equation}
\dfrac{b_{eff,de}}{b}= 1~for~\lambda \leq 0.673
\end{equation}
\begin{equation}
\dfrac{b_{eff,de}}{b}= \sqrt{\dfrac{\sigma_{de}}{f_y}}\bigg(1-0.22\sqrt{\dfrac{\sigma_{de}}{f_y}}\bigg)~for~\lambda \geq 0.673
\end{equation}

Based on the design modifications and numerical analysis, it was concluded that the design formulations used for ambient capacity calculation can be extended and used for elevated temperatures as well. This is achieved, when the reduced yield strength derived from 0.2\% proof stress and the reduced elastic modulus are used. The effect of distortional buckling can be included in the design calculations based on \citet{Young1992}. Service holes can be considered in the design, based on AISI specifications. ABAQUS FE models can be used to stimulate the behaviour of cold-formed steel sections at elevated temperatures, provided proper material properties and boundary conditions are used. \citet{Feng2003} extended the study to investigate the axial strength of CFS channels under non-uniform elevated temperatures due to fire. Two methods were adopted for the design process. First the EN1993-1-3 ambient temperature design equation was modified and the second using the limiting temperature method. The design equations for the cold-formed steel columns under combined axial load and bending moments were based on the following equations from Eurocode 3 Part 1.2.

\begin{equation}
\dfrac{N_{sd}}{\chi_{min}f_{yb}A_{eff}}+\dfrac{k_y(M_{y,sd}+\Delta M_{y,sd})}{f_{yb}W_{eff,y,com}}+\dfrac{k_y(M_{z,sd}+\Delta M_{z,sd})}{f_{yb}W_{eff,z,com}} \leq 1
\end{equation}

\begin{equation}
\dfrac{N_{sd}}{\chi_{lat}f_{yb}A_{eff}}+\dfrac{k_y(M_{y,sd}+\Delta M_{y,sd})}{f_{yb}W_{eff,y,com}}+\dfrac{k_y(M_{z,sd}+\Delta M_{z,sd})}{f_{yb}W_{eff,z,com}} \leq 1
\end{equation}

Later the results from the modified design equations from the EN1993-1-3 were compared with ABAQUS simulation results based on S4R shell FE models. 100 x 54 x 15 x 1.2 mm lipped channel sections were used in the study. Appropriate restraints were applied to the studs to simulate the full-scale fire test conditions. Sequential uncoupled FE analysis was conducted and the results showed that failure temperatures of the stud sections were similar in the experimental and numerical studies irrespective of the number of plasterboard layers. The use of more than one layer of plasterboard delayed the temperature of the studs. 

\citet{Sakumoto2003} conducted ISO 834 standard fire tests of walls and floors using various light gauge steel stud shapes. Partition walls and exterior walls were the main aim of the study. The wall specimens of 1820 $\times$2700 mm consisted of 0.5 to 1.6 mm studs and 12.5 mm thick plasterboards. Unlike other fire tests, the partition walls consisted of two rows of studs separated by 9 mm plywood. The studs were lipped channel sections with different depths ranging from 89 mm to 235 mm and were spaced at 500 mm centres. Two layers of non-fire rated plasterboards were present on either side of the wall and an axial load of 34 kN was applied to some specimens. Glass wool insulation was present in both cavities of the partition wall, which resulted in the highest FRL. The fire tests for the partition walls were carried out by varying the studs and the configuration with plywood between the rows of stud resulted in the highest with 67 min of FRL. Likewise different floor-ceiling configurations of 2950 mm$\times$ 4260 mm were also tested. It was concluded that the gypsum board fall-off was an important criterion in determining the FRL. The plasterboard fall-off can be reduced by increasing the number of plasterboard layers. The collapse temperature, time and sequence of failure of the structural members in the LSF wall were also detailed. Most of the tests conducted on wall panels had single layer plasterboards and the FRL was about 45 min. In the case of wall panels with plywood the FRL was just above 60 min. 

\citet{Feng2005} investigated the cold-formed, thin-walled steel panels with service holes in fire. The holes were provided in the channel sections, one near the top and one near the bottom. Full-scale tests were carried out at different load ratios of 0.2, 0.4 and 0.7. The main observation in the failure of the steel studs was that the studs failed by local buckling near the service holes at ambient temperature. Flexural-torsional buckling along the major axis with lateral deflection caused by thermal bowing due to the temperature gradients was also observed. Increase in the stud temperature was noticed during some tests due to the complete burning of the insulation layer. Detachments of the fasteners along the unexposed side of the panels were also noticed during the test. 

\citet{Manzello2005} studied the performance of partition assemblies under real fire conditions. This research was different from others as their fire test was performed in real-scale compartment instead of a conventional furnace setup. This test was carried out for non-load bearing conditions. A compartment shown in \Cref{fig:manzello_compartment} was constructed, the fire curve based on ASTM E119 was simulated within the compartment and the thermal performance of the partition walls was investigated. Thermocouples, infra-red cameras, normal cameras and heat flux sensors were used for the test. It was observed that the rate of temperature rise on the plasterboard surfaces was higher compared to those tested in the furnace. It was also reported that the total heat flux measured was dependent on the wall height. But the rate of increase of the heat flux was smaller when compared to the furnace fire test. Numerical simulations of the experiments were then performed by \citet{Manzello2007}. The model was entirely mathematical instead of widely used FE models. It was able to predict the fire behaviour only upto certain level of precision due to the effects of smoke movement, plasterboard fall-off etc.
\begin{figure}[htbp]
	\centering
		\includegraphics[width=6cm,height=10cm]{manzello_compartment}		
		\caption{Compartment dimensions used by \citet{Manzello2005}}
			\label{fig:manzello_compartment}
	\end{figure}

\citet{Kodur2006} investigated the important factors that influenced the fire resistance of load bearing steel stud walls. Spacing of the studs and their thickness of the steel used, the magnitude of load acting on the panel, shear membrane and type of installation were the parameters analysed by them. It was found that the insulation type and the number of layers of gypsum board in the panel were highly influential, The use of cavity insulation was shown to reduce the fire rating of the wall assemblies. Increasing the layers of plasterboard resulted in higher fire resistance. Provision of the OSB shear membrane in place of gypsum boards in load bearing wall panels resulted in the deterioration of fire resistance. Studs arranged in a staggered manner in two rows resulted in higher fire resistance when compared to a single layered stud arrangement. It was discussed that this higher fire resistance of the double layered staggered stud arrangement was due to the larger heat sink caused by the larger cavity within the wall. Another finding was that MSG 20 light steel section performed better than ordinary MSG 20 section in providing fire resistance.

\citet{Knobloch2006} proposed a strain based approach to local buckling of steel sections exposed to fire. Generally, stress based design approach based on ambient temperatures is used to design them. Unaltered effective width and a reduced 0.2\% proof stress based yield strength were only used for elevated temperature design. This has resulted in unsatisfactory design results. Hence, a strain based method was developed for unstiffened and stiffened elements of CFS members. Strength curve based on yield line theory considering the initial imperfection was also formulated. Calculations are done based on the proposed design methods and compared with the results from the numerical analysis. The procedure involved in this proposed design is as follows. 
\begin{itemize}
	\item For different support conditions the non-dimensional slenderness at elevated temperature is determined.
	\item Then the reduction factor for plate buckling at elevated temperature \(\rho\theta\) is calculated based on \citet{Desmond1981},  also known as Winter’s equation as shown next.
	\begin{equation}
	\rho \theta = \dfrac{1}{\bar{\lambda}_{\rho \theta}}\Bigg(\dfrac{1-0.22}{\bar{\lambda}_{\rho \theta}}\Bigg) 
	\end{equation}
	\item Later the effective width is calculated using the proposed stress-strain relationships at elevated temperatures and the stress distribution of the element is obtained.
	\item Finally, the axial and bending moment resistances are calculated by integration.
\end{itemize}
\begin{figure}[htbp]
	\centering
		\includegraphics[width=10cm,height=10cm]{knobloch_effwidth}		
		\caption{Proposed effective width table from \citet{Knobloch2006}}
			\label{fig:knobloch_effwidth}

	\end{figure}

The proposed effective width formulae for unstiffened and stiffened elements are as shown in \Cref{fig:knobloch_effwidth}. The proposed effective width formula for unstiffened and stiffened elements are as shown in \Cref{fig:knobloch_effwidth}.It was concluded that, the local buckling of the studs and the additional capacity due to the plastic behaviour of cross section had a strong influence on the resistance the steel in fire. Also, the local buckling was dependent largely on strain. 

Experimental investigation of different cold-formed steel materials at elevated temperatures were conducted by \citet{Chen2007}. Primary focus of this research was to report the material properties of cold-formed steels at elevated temperatures. Elevated temperatures tensile coupon tests at elevated temperatures of G550 and G450 grade steels with varying thicknesses were conducted to determine the elastic modulus and yield strength at different strain levels, ultimate strength, ultimate strain and thermal elongation for comparison with Australian, British and Eurocode Standards. A unified equation to predict the above mentioned material properties was also proposed. Comparisons between the test results and proposed equations were also carried out. Both transient and steady state methods were used in the tensile coupon tests. But the transient method is more practical in real time fire exposure. Yield strengths at 0.5\%, 1.5\% and 2\% strain levels were obtained and comparisons among them were undertaken. Serration was observed on the stress-strain curve at high temperatures. Static drop was obtained in the stress-strain curve at room temperature of 22\degree C. This was achieved by pausing the strain applied for 1 minute thereby allowing the stress relaxation associated with plastic strain. This reduces the effect of loading rate. A series of tests was also conducted to study the effects of static drop at different temperatures. Based on the experimental investigations, an equation for determining yield strength, ultimate strength and ultimate strain of cold-formed steels was proposed as follows.

\begin{equation}
\text{Yield Strength} \to \dfrac{f_{0.2,T}}{f_{0.2,normal}} = a-\dfrac{(T-b)^{n}}{c}
\end{equation}

\begin{equation}
\text{Ultimate Strength} \to \dfrac{f_{u,T}}{f_{u,normal}} = a-\dfrac{(T-b)^{n}}{c}
\end{equation}

\begin{equation}
\text{Ultimate Strain} \to \dfrac{\epsilon_{u,T}}{\epsilon_{u,normal}} = a-\dfrac{(T-b)^{n}}{c}
\end{equation}

A modified stress-strain curve model based on the Ramberg-Osgood model was proposed as follows.

\begin{equation}
\epsilon_T = \dfrac{f_T}{E_T}+0.002\big(\dfrac{f_T}{f_{y,T}}\big)^{nT} for f_T \leq f_{y,T}
\end{equation}

\begin{equation}
\epsilon_T = \dfrac{f_T-f_{y,T}}{E_{y,T}}+\epsilon_{u,T}\big(\dfrac{f_T-f{y,T}}{f_{u,T}-f_{y,T}}\big)^{mT} + \epsilon_{y,T} for f_T > f_{y,T}
\end{equation}

Where

\begin{equation}
E_{y,T} = \dfrac{E_T}{1+0.002n_TE_{y,T}/f_{y,T}}
\end{equation}

\begin{equation}
n_T = 20-0.6\sqrt{T}
\end{equation}

\begin{equation}
m_T = 1+\dfrac{T}{350}
\end{equation}


From this study, it was concluded that the Australian, British and European standards were conservative in predicting the yield strength, elastic modulus and thermal expansion except for G550 1 mm steel between 450\degree C to 970\degree C and for G450 1.9 mm steel at 600\degree C. 

\citet{Kolarkar2008} studied the thermal performance of LSF walls with double layer plasterboards, where the insulation was sandwiched between the plasterboards externally. The investigation was conducted by using small-scale fire tests of non-load bearing LSF walls exposed to the standard fire curve. It was found that sandwiching of insulation externally between the plasterboards resulted in better thermal performance when compared to traditional stud walls with cavity insulation. 

\citet{Ranawaka2009} investigated the distortional buckling behaviour of cold-formed steel compression members at elevated temperatures. Lipped and Unlipped channel compression members were tested at temperatures ranging from 20 to 800\degree C. Their ultimate compression capacities from the tests were compared with design code predictions. The distortional ambient temperature buckling capacities from the tests were compared with those predicted by direct strength and buckling strength equations in AS/NZS 4600 and were found to agree well. At elevated temperatures, the reduced mechanical properties were used to predict the compression capacities, in which case the comparison with the test results showed that the AS/NZS 4600 design equations were over-conservative.

\citet{Rahmanian2011} conducted 12 medium-scale (1 m $\times$ 1 m) standard fire tests of LSF walls under load bearing conditions. The number of plasterboard layers was varied to study the thermal behaviour of gypsum plasterboard assemblies using different types of plasterboards. The concept of cyclic condensation-evaporation of the moisture content in the plasterboard during fire tests was also investigated. Material property tests were also conducted on various gypsum plasterboards to study the effect of moisture transfer in gypsum plasterboard assemblies and the data was used to develop thermal finite element models in ABAQUS. 

\citet{Chen2012a} conducted five full scale fire tests of conventional single stud load bearing LSF wall systems lined with different types of fire protective boards including gypsum plasterboard. Bolivian magnesium boards and calcium silicate boards were used in this study. Load ratios of 20\%, 40\% and 70\% were used in the fire tests. Fire tests showed that the load bearing LSF walls without cavity insulation provided better FRL when compared to those with cavity insulation. Also, the thickness of the stud section influenced the FRL. Thicker the stud higher was the FRL. This effect was reported by previous researchers also. It was concluded that the calcium silicate boards when used as the base layer provided better fire performance than gypsum plasterboards. However, due to the spalling behaviour of calcium silicate boards at higher temperatures, it does not possess a noticeable advantage than compared to gypsum plasterboards. Bolivian magnesium oxide plasterboards performed better in fire when compared to gypsum plasterboards. Staggered arrangement of boards were followed in the fire tests, but there were no significant changes in the steel temperatures when compared with conventional plasterboard arrangement. 

\citet{Kolarkar2012} investigated the fire performance of LSF walls using small-scale fire tests. Nine small-scale tests were conducted under to ISO 834 standard time-temperature exposure. A novel LSF wall configuration of external insulation was introduced and its fire performance was investigated using small-scale fire tests. The test wall dimensions were 1280 mm $\times$ 1015 mm. Insulation materials such as glass fibre, rock wool and cellulose were considered. The following findings were drawn from this research.
\begin{itemize}
	\item Presence of plasterboard joints did not significantly affect the thermal performance, in comparison with the tests without plasterboard joints in small-scale fire test. However, the plasterboard joints can have a significant effect during full-scale fire tests and under load bearing conditions.
	\item LSF test walls with single plasterboard configurations tend to exhibit steep rise in temperatures as the plasterboard calcinates after 20 min of fire test. This leads to premature structural failures in load bearing LSF walls when exposed to fire.
	\item Heat transfer in non-cavity insulated LSF walls was more uniform in comparison with cavity insulated LSF walls resulting in reduced thermal bowing of the LSF wall.
	\item The studs of LSF walls with rock fibre insulation resulted in higher temperatures on the hot flanges while the stud temperatures of LSF walls with cellulose insulation were the lowest. This indicates that the non-uniformity in temperature distribution is the highest in LSF walls with rock fibre insulation and can result in premature structural failures under load-bearing conditions.
\end{itemize}

\citet{Gunalan2013e} investigated experimentally the behaviour of 11 full-scale (2.4 m $\times$ 2.4 m) load bearing LSF wall systems exposed to ISO fire curve (\Cref{tab:gunalan_experiments}). This research focused on the LSF walls used in Australia. Conventional LSF wall assemblies with single row of studs were used in this research. The LSF wall panel arrangement was made of four studs connected by tracks on top and bottom. Noggings were not used in any of the wall panels. The wall panels had different kinds of insulation such as glass fibre, rock fibre and cellulose fibre. New LSF panels by sandwiching insulation between the plasterboards (external insulation) were also developed as part of this research. The studs used were 92 $\times$ 40 $\times$ 15 $\times$ 1.15 (G500) lipped channel sections with varying number of plasterboard layers (one or two). Load ratios of 0.2 and 0.4 were used (9 and 2 tests). It was found that providing external insulation in the load bearing LSF walls significantly improved the FRL of the wall system even at higher loads. 
\begin{table}
	\centering
	\caption{Test wall configurations used by \citet{Gunalan2013e}}
		\begin{tabular}{c}
			\includegraphics[width=14cm,height=10cm]{gunalan_experiments}	
			\label{tab:gunalan_experiments}
		\end{tabular}
\end{table}

\citet{Chen2013} investigated different types of plasterboard and insulation materials to improve the fire performance of load-bearing LSF wall systems. Plasterboard types such as gypsum plasterboard, oriented standard boards (OSB), Bolivian magnesium board, rockwool boards and autoclaved lightweight concrete (ALC) boards were used in this research. Aluminium silicate insulation was also used in the full-scale fire tests. Total of six full-scale fire tests were conducted for this research. The experimental setup included lipped channel stud sections with depth varying from 89 to 140 mm. Back to back lipped channel stud sections were used in the fire tests with higher load ratios. \Cref{fig:chen2013_test} shows the typical failure of studs in the test wall after the fire test. 
\begin{figure}[htbp]
	\centering
		\includegraphics[width=14cm,height=5cm]{chen2013_test}		
		\caption{Lipped Channel Stud (LCS) failure in the fire test of \citet{Chen2013}}
		\label{fig:chen2013_test}
\end{figure}
Fire test results showed that the FRL will decreased with increasing in load ratio. The failure modes of the studs in the test walls with Bolivian magnesium board were different in comparison with other type of lining boards. Gypsum boards and bolivian boards were found to be less suitable for use in external walls due to durability resons, whereas ALC boards are preferred to be used in external walls. Increased screw-to-panel edge distance reduced the collapse of boards thereby preventing board open up on the fire side and cracks on the ambient side.
