Repository: Hari-Magara/Thesis

File: chapters/Ch-Literature.tex (part 1 of 3)
\section{Background}
The importance of fire protection in buildings has become an important concern in recent times. Fire outbreak in buildings has led to significant loss of life and property in many instances. Some major fire accidents in recent times leading to considerable loss of life and severe damage to the property are shown in \Cref{fig:Major fire accidents}. 
\begin{figure}[htbp]
	\centering
		\begin{tabular}{ccc}
			\includegraphics[width=4cm,height=5.5cm]{wtcfire} & 
			\includegraphics[width=4cm,height=5.5cm]{londonfire} &
			\includegraphics[width=4cm,height=3.5cm]{empirefire} \\ 
			(a) & (b) & (c) \\ 
		\end{tabular} 

	\begin{scriptsize}
	Images extracted from \url{https://images.google.com.au/}
	\end{scriptsize}
	
		\caption{Major fire accidents in recent times}
		\label{fig:Major fire accidents}
\end{figure}

This has led the researchers to concentrate on the fire safety of buildings. Most common form of building constructions include materials which are more susceptible to fire exposure. For instance, the major components of a residential building include concrete, hot-rolled steel and wood. The fire performance of a building is greatly dependent upon the fire performance of these individual materials. Therefore, researchers focus on these materials and are keen to improve the performance of these materials under fire exposure. During a fire incident, the structural elements of a building are subjected to additional fire loads apart from the existing dead and imposed loads. This results in premature failure of the structural members if they are not properly designed to take the fire loads apart from the structural loads. As this research is focused on the complex LSF walls used in buildings, past literatures with respect to this are summarised in detail.

\section{Experimental and Numerical Investigations of LSF Walls}

The LSF walls used in buildings are load bearing and non-load bearing. The non-load bearing walls are generally used in partition separations in a RCC framed buildings whereas the load bearing walls are generally found in day to day low rise to mid-rise residential buildings. This section gives a detailed insight of the experimental and numerical investigations carried out in both load bearing and non-load bearing LSF walls in the past.

\citet{Son} experimentally investigated the fire performance of partition walls under load bearing conditions as per ASTM E119-71 standards using two fire tests. The test wall dimensions were 8 foot high and 16 foot long. Lipped channel section was used as studs in the former while the later used tubular sections as studs in the wall assembly. 18 ga (1.02 mm) thick steel studs where used. Both the test specimen consisted of two plasterboard sheathed frames separated by 1/2 inch cavity. The plasterboards were 5/8 inches thick for both the fire tests, but the thermomechanical properties of the same was unavailable. Single layer of Type X gypsum plasterboard was used on both the test specimen. 3 1/2 inch thick glass wool compressed to 3 inch was used as the insulation. However the sound insulation values and the material properties were not provided in detail. During fire test, the phenomenon of thermal bowing was noticed and reported. Inward thermal bowing was significant where, the test specimen bowed towards the furnace. The first test wall with lipped channel section survived for 75 min after which flames where visible on the unexposed side. The second test wall with tubular studs survived for 97 min after which visible smoke were seen through cracks on the unexposed side of the test wall. Time-temperature curves were plotted for the plasterboards, but the individual stud time-temperature curves were not available. It was suggested that the usage of two layers of Type X gypsum plasterboard will increase the fire rating level (FRL).   

The history of fire tests dates back over a century. \citet{Babrauskas1978} summarised the fire tests conducted from 1880 to 1918 and listed the key features in conducting fire tests on walls. The report was summarised into two parts. The first part reported about the history in forming the fire testing standards, while the second part described about various fire tests carried on different building elements across the globe. It was mentioned that ASTM E119 earlier C19 was the first standard issued on the fire testing of building elements. This report included the major fire tests from the year 1880 and tried to summarise all the fire test reports available in English during that time. However, test reports in other languages were ignored due to the difficulties in interpretation. The need for fire proofing on steel,concrete and timber elements back then was debatable and the necessity for the same was explained. The first report explained in detail about the very first fire test on walls and the difficulties in measuring the temperatures during the fire test. Fire testing on columns were also reported in detail. Details about the fire tests on walls were summarised in second part of the report.  

It was reported that the first controlled fire test was carried out in Germany in 1891 on a small hut. This emphasised the importance for fire tests over a century ago. The test room was constructed using timber studs and had the dimensions of 2.01 m $\times$ 2.63 m $\times$ 2.63 m respectively. The author also described about the Vienna column test in 1893 and exclaimed that the test was not carried out as per required standards and should be ignored. From this report it is evident that until early 1900's the fire tests were carried out on whole compartment rather than individual building elements. All the fire tests were carried out in a gas-fired chamber, but the dimensions of the test specimens were not consistent. The usage of different organic building elements at different time period were also reported. From the year 1915 it was reported that the furnace dimensions were increased to 3.6 m $\times$ 4.5 m $\times$ 0.4 m. This was the new standard for testing the wall specimens in Underwriters Laboratory (UL) and thermocouples were used for temperature measurements instead of thermometers. Apart from the tests on walls, the report also elaborated the fire tests on other building components such as doors and openings. However, temperature distribution across the wall was not reported in detail. The establishment of the standard fire curve in the year 1917 and the inclusion of the same into the ASTM E119 standards was also described in detail. This also included various failure criteria for different building elements and their level of fire protection. Also, the validation checks conducted to verify the suitability of the standard fire curve was also discussed in detail.

\citet{Klippstein1978} used the fire test results conducted on LSF walls based on ASTM E119 to propose analytical methods to predict the structural failure time in gypsum plasterboard sheathed LSF walls. Initially, the author conducted tests to determine the mechanical properties of the steel sections used in the LSF wall. The test walls used for this study were 3.05 m $\times$ 3.05 m. Only the axial loads were considered in the fire design while the wind loads were neglected for the calculations. The phenomenon of plasterboards losing the effective lateral restraints on to the studs at elevated temperatures were discussed in detail. The concept of load sharing in LSF walls was also discussed whereby the load being shared to the stronger studs (less temperatures) during full-scale fire test. Failure of the stud was assumed to happen by weaker axis only in formulating the design equations. The concept of load ratio (LR) $P_T/P$ was used, where $P_T$ is the calculated failure load at elevated temperature $T$ while P is the failure load at ambient temperature. The failure load was determined theoretically using the following equation.
\begin{equation}
	P = \dfrac{23}{12} F_{al}A
\end{equation}
Elastic buckling was the governing failure mode in studs more than 4.5 m height assuming the end conditions to be pinned. As the studs in LSF walls are generally 3 m tall inelastic buckling was the critical failure mode. The equation to predict the inelastic buckling load was proposed as below. 
\begin{equation}\label{eq:inelastic}
	F_{al} = \dfrac{12}{23} QF_y-\dfrac{3}{23}\dfrac{(QF_y)^2}{\pi^2E}\left(\dfrac{KL}{r}\right)^2 	
\end{equation}
Where
\begin{description}[itemsep=0pt,parsep=0pt]
	\item $Q$ = strength reduction factor at room temperature
	\item $F_y$ = actual yield strength at room temperature
	\item $E$ = modulus of elasticity at room temperature
	\item $K$ = effective length factor of the stud
	\item $L$ = length of the stud
	\item $r$ = radius of gyration about major axis.
\end{description}	
Based on the above equation \cref{eq:inelastic} the failure load at room temperature was determined using the equation below.
\begin{equation}
	P = \left[QF_y - \dfrac{1}{E}(\dfrac{QF_yL}{2\pi r})^2\right]A
\end{equation}
During fire test, the studs laterally deflect causing bending stresses and these effects have to be included in calculating the $P_T$. Therefore, the interaction equation for combined axial and bending action available in the AISI manual was used and is given below.
\begin{equation}
	\dfrac{f_a}{F_{alT}} + \dfrac{C_{mx}}{\left(1-\dfrac{f_a}{F'_e}\dfrac{f_b}{F_{blT}}\right)} < 1.0
\end{equation} 
Where
\begin{description}[itemsep=0pt,parsep=0pt]
	\item $f_a$ = compressive stress due to axial load
	\item $F_{alT}$ = allowable stress for axial load at failure temperature
	\item $\dfrac{C_{mx}}{\left(1-\dfrac{f_a}{F'_e}\dfrac{f_b}{F_{blT}}\right)}$ = modification factor for bending stresses
	\item $f_b$ = bending stress at mid-height
	\item $F_{blT}$ = allowable bending stress at failure temperature
	\item $F_{yT}$ = allowable strength at failure temperature
	\item $Q_T$ = column-strength reduction factor at failure temperature
	\item $E_T$ = modulus of elasticity at failure temperature
\end{description}
Based on the above mentioned equations the load ratio (LR) was computed by the following equation.
\begin{equation}
	LR = \dfrac{1}{\left(\dfrac{1}{F_{alT}}+\dfrac{23 A \delta _T}{128_xF_{yT}}\right)F_{al}}
\end{equation}
To determine the capacity reduction in the members, material properties at elevated temperatures were determined by the authors and were used in the above mentioned equations. It was found that at elevated temperatures, the elastic modulus of sheet steel decreased rapidly in comparison with that of plate steel. Stub column tests were also conducted to determine the column strength reduction factor at elevated temperatures. The proposed equations resulted in conservative results in comparison with the experiments.

\citet{Gerlich1996} investigated the design of LSF walls under standard ISO 834 fire curve and some real fire curves. This research proposed methods for calculating the reduction in strength of steel studs in the LSF wall at elevated temperature and methods for predicting the deflections in the cold-formed steel studs which occurs as a resultant of elevated temperature gradients and P-$\Delta$ effects. Three design codes AS 1538, BS 5950 and AISI design manuals were compared for the limit state design of cold-formed steel sections at room temperature. It was found that the AISI design manual gave accurate capacity predictions. The experimental structural test was initially carried out for 3m length columns under axial loads and bending to verify the AISI design methodology at ambient conditions. An equation for specific heat (k) until 900\degree C of fire exposure was also developed.

\begin{equation}
k = -0.022T + 48, for 0 < T < 900\degree C
\end{equation}

It was concluded that with the help of experimental and analytical studies, the P-$\Delta$ effect at elevated temperatures can be predicted with good accuracy. Buckling of the compression flange of cold-formed steel stud on the ambient side was the main cause of structural failure at elevated temperatures.

\citet{Alfawakhiri1999} reviewed the fire resistance of the load bearing steel stud walls protected with gypsum board. It was suggested that there were robust experimental methods to test the thermal performance of LSF walls, but there was a gap in the numerical analyses and the design procedures or the LSF walls. This review also mentioned about the low data sets available because of fire test which may cause inaccuracy in the design procedure. The importance of using insulation such as mineral wool, glass fibre, cavity insulation etc, within the wall was highlighted. The thermal conductivity of various gypsum boards were discussed and a relationship was established between thermal conductivity and temperature. Likewise, the relationship between specific heat and temperature was also developed. The variation in the modulation of elasticity of the cold formed steel sections with respect to temperature was also reviewed. It was concluded that factors such as specific heat, thermal conductivity, modulus of elasticity of studs with variation in temperature will have a significant effect on the fire performance of the steel studs.   

\citet{Sultan2000a} summarised the performance based parameters to be considered while designing LSF walls. A total 17 previously conducted full-scale fire tests were considered as reference for this study to arrive at different parameters that were important in designing LSF walls under fire. All the considered wall specimens were 3 m high and 3.7 m wide. Both steel and wood stud assemblies were considered for this study. However, the wall specimens were constructed using gypsum plasterboard only. Also, this study comprised of load bearing tests for wood studs only. All the steel stud assemblies considered were non-load bearing. The reference fire tests were carried out in accordance with CAN/ULC-S101-M89 (\citeyear{ULC1989}). It was found that the presence of cavity insulation will result in rapid increase of the plasterboard temperatures in comparison with uninsulated wall assemblies. The average temperature on the unexposed side of the test wall was lower in specimens with rock fibre insulation in comparison with non-insulated assemblies. Presence of cavity insulation in non-load bearing LSF wall assemblies resulted in increased FRL. However, the effect of insulation in loadbearing LSF walls were not discussed in detail. It was also reported that, the type of insulation did not significantly affect the FRL, provided the insulation had a perfect fit between the studs resulting in no loose gaps.

Another important finding was that the presence of resilient channels and proper positioning of the same, significantly increased the FRL in non-load bearing LSF wall assemblies. However, the effective restraints provided by the resilient channels along with the plasterboards were not reported in detail, as all the tests in LSF walls were carried out under non-load bearing conditions. The presence of second layer of plasterboard with staggered joint arrangement significantly increased the FRL in comparison with single plasterboard layer. It was reported that under non-load bearing conditions, the type of stud such as wood or steel did not affect the FRL.  

\citet{Collier2002} reviewed the BRANZ method of height extrapolation to study the resistance of non-load bearing steel framed walls under fire. Floating stud system was chosen for the study. The wall specimen chosen was set at 4 m $\times$ 4 m panel in comparison to the conventional 3 m $\times$ 3 m panel. The flexural rigidity of the horizontal joints tend to fail prematurely in comparison with vertical joints when exposed to fire. This premature failure can expose the flanges of stud directly to the path of fire propagation. This research also compared the test results between wall panels with and without the vertical lining joints.

\citet{Feng2003c} studied the thermal performance of cold-formed thin-walled steel panel systems under fire using small-scale fire tests 1.5 $\times$ 1.5 $\times$ 1.5 m. The performance of gypsum board under severe fire conditions was the principal focus of this research. Focus was given in developing a finite element model to predict the thermal performance of gypsum boards and steel studs. Lipped channels were considered in this study. Time-temperature curves were plotted for panels tested with different layers of gypsum board and insulation under fire. Combination of studs with service holes in the panel were also considered in the fire test. ABAQUS finite element analyses were conducted for the numerical validation of the fire tests. Material properties of the gypsum board, steel studs and insulation in BS EN 1993-1-3 (2006) Part 1.2 were used.

The test results were compared with the FEA results and several conclusions were made as follows. The free water content present in the gypsum boards was not considered in the numerical analysis. Hence the results from the ABAQUS  were reasonable, but were not accurate in accordance with the experimental results. Different layers of gypsum boards along with insulation on the fire side were used both in experiments and analyses and it was found that the steel stud temperature had a high influence on the usage of insulation and not the number of layers of gypsum board on the exposed side. It was concluded that increasing the number of gypsum boards increased the FRL. The failure of gypsum boards on the exposed face, did not promote fire spread to the unexposed face due to the presence of insulation. Isowool and Rockwool insulations were used and the results were compared with a non-insulated wall panel. It was found that, the presence of insulation on the fire exposed side of the wall resulted in higher stud temperature. The thermal performance of the wall might get affected if the insulation is provided on the unexposed face of the wall to reduce cold bridging in warm construction. The shape of the thin-walled cold-formed steel cross section had the least effect on the thermal performance, whereas in the case of a cassette section the thermal performance was affected by its layout.  

Based on the fire test results \citet{Feng2003d} investigated the structural behaviour of LSF wall panels. Numerical analysis and design calculation were carried out based on 52 channel sections with FE package ABAQUS. Modified design equations for channel sections were proposed to include the effects of distortional buckling failure and change in strength and stiffness of steel at elevated temperatures based on BS5950 Part 5 and Eurocode 3 Part 1.3. It is to be noted that the design of the channel sections included the service holes present in the steel studs. The ultimate strength of the studs with service holes were determined by AISI(1996) code of practice. The geometric non-linearities, imperfections and stress-strain relationships at elevated temperatures were also considered for the design and were based on Eurocode 3 Part 1.2 or \citet{Outinen1997}. The equation for calculating the effective width of a flange for distortional buckling was modified as follows.

\begin{equation}
\dfrac{b_{eff,de}}{b}= 1 for \lambda \leq 0.673
\end{equation}

\begin{equation}
\dfrac{b_{eff,de}}{b}= \sqrt{\dfrac{\sigma_{de}}{f_y}}\bigg(1-0.22\sqrt{\dfrac{\sigma_{de}}{f_y}}\bigg) for \lambda \geq 0.673
\end{equation}

To calculate the effective width of the web, the considerations were taken from AISI standards. The web is considered as a solid web if $a/h$ is $< 0.38$ and the web is considered to consist of two unstiffened elements if the $a/h$ is $> 0.38$ as pr AISI S100-12 (2012) specification as shown in Figure.\ref{fig:feng_buckling}. Based on the design modifications and numerical analysis, it was concluded that the design modifications and numerical analysis, it was concluded that the design formulations used for ambient capacity calculation can be extended and used for elevated temperatures as well. This is achieved, when the reduced yield strength derived from 0.2\% proof stress and the reduced elastic modulus are used. 

\begin{figure}[htbp]
	\centering
		\includegraphics[width=10cm,height=6cm]{feng_buckling}		
		\caption{Lipped Channel with Service Holes used by \citet{Feng2003}}
		\label{fig:feng_buckling}
\end{figure}

The effect of distortional buckling can be included for design calculations based on \citet{Young1992}. Service holes can be considered in the design, based on AISI specifications. ABAQUS can be used to stimulate the behaviour of cold-formed steel sections at elevated temperatures, provided proper material properties and boundary conditions are used.

\citet{Feng2003} extended the study to investigate the axial strength of CFS channels under non-uniform elevated temperatures due to fire. Two methods were adopted for the design process. First the EN1993-1-3 ambient temperature design equation was modified and the second using the limiting temperature method. The design equations for the cold-formed steel columns under combined axial load and bending moments were based on the following equations from Eurocode 3 Part 1.2.

\begin{equation}
\dfrac{N_{sd}}{\chi_{min}f_{yb}A_{eff}}+\dfrac{k_y(M_{y,sd}+\Delta M_{y,sd})}{f_{yb}W_{eff,y,com}}+\dfrac{k_y(M_{z,sd}+\Delta M_{z,sd})}{f_{yb}W_{eff,z,com}} \leq 1
\end{equation}

\begin{equation}
\dfrac{N_{sd}}{\chi_{lat}f_{yb}A_{eff}}+\dfrac{k_y(M_{y,sd}+\Delta M_{y,sd})}{f_{yb}W_{eff,y,com}}+\dfrac{k_y(M_{z,sd}+\Delta M_{z,sd})}{f_{yb}W_{eff,z,com}} \leq 1
\end{equation}

Later the results from the modified design equations from the EN1993-1-3 were compared with ABAQUS simulation results. 100 x 54 x 15 x 1.2 mm lipped channel sections were used in the study. The FE modelling in ABAQUS was carried out with S4R shell elements. Appropriate restraints were applied to the studs to replicate the full-scale fire test. Steady state method of heat transfer analysis was carried out. Sequential uncoupled FE analysis was carried out in ABAQUS. It was found that the failure temperature of the stud sections was similar in the experimental and numerical study irrespective of the number of plasterboard layers. The presence of more than single layer of plasterboard ultimately delayed the temperature of the studs only. 

\citet{Sakumoto2003} conducted experimental studies on the fire resistance of walls and floors using various light gauge steel shapes. Partition walls and exterior walls were the main aim of the study. The wall specimens consisted of studs ranging from 0.5 to 1.6 mm and 12.5 mm thick plasterboards. The test specimens were 1820 mm wide and 2700 mm tall. Unlike other fire tests, the partition walls consisted of two rows of studs separated by 9 mm plywood between. The studs were lipped channel sections with different depths ranging from 89 mm to 235 mm and were spaced at 500 mm centres. Two layers of non-fire rated plasterboards were present on either side of the wall and an axial load of 34 kN was applied to some specimens. Glass wool insulation was present on both cavities in the partition wall for the specimen which resulted in highest FRL. The fire tests were carried out based on ISO 834 standard fire curve. The fire tests for the partition walls were carried out by varying the studs and the configuration with plywood between the rows of stud resulted in the highest with 67 minutes of FRL. Likewise different floor-ceiling configurations were also tested for FRL. The specimens used for the floor-ceiling tests were bigger than that of the wall tests. The specimens were 2950 mm wide and 4260 mm long. FRLs of more than 60 minutes were achieved for some configurations. It was concluded that the gypsum board fall-off was an important criterion in determining the FRL. The plasterboard fall-off can be reduced by increasing the number of plasterboard layers. The collapse temperature, time and sequence of failure of the structural members in the LSF wall were also detailed. Most of the tests conducted on wall panels had single layer plasterboards and the FRL was about 45 minutes. In the case of wall panels with plywood the FRL was just above 60 minutes. 

\citet{Feng2005} investigated the cold-formed, thin-walled steel panels with service holes in fire. The holes were provided in the channel sections, one near the top and one near the bottom. Full-scale tests were carried out at different load ratios of 0.2, 0.4 and 0.7 times the axial load carrying capacity of the channels at ambient temperatures. The main observation in the failure of the steel studs was that the studs failed by local buckling near the service holes at ambient temperature. Flexural-torsional buckling along the major axis with lateral deflection caused by thermal bowing due to the temperature gradients was also observed in this study. Increase in the stud temperature was noticed during some tests due to the complete burning of the insulation layer provided in the panel. Detachments of the fasteners along the unexposed side of the panels were noticed during the test. 

\citet{Manzello2005} studied the performance of partition assemblies under real fire. This research was different from the existing approach as their fire test was performed in real-scale compartment instead of a conventional furnace setup. This test was carried out for non-load bearing conditions. A compartment as shown in \Cref{fig:manzello_compartment} was constructed and the fire curve based on ASTM E119 was simulated within the compartment and the thermal performance of the partition walls was investigated.

\begin{figure}[htbp]
	\centering
		\includegraphics[width=6cm,height=10cm]{manzello_compartment}		
		\caption{Compartment dimensions used by \citet{Manzello2005}}
			\label{fig:manzello_compartment}

	\end{figure}

Thermocouples were attached throughout the compartment and the time-temperature plot was recorded. Infra-red cameras along with normal cameras were used to investigate the crack pattern in the unexposed face of the wall. Heat flux sensors were also used to measure the flux on the surface of the plasterboards at four locations on the unexposed face of the wall partitions. It was observed that the rate of temperature rise on the plasterboard surfaces was higher when compared to the same specimens when tested in the furnace. It was also reported that the total heat flux measured was dependent on the height of the wall. But the rate of increase of the heat flux was smaller when compared to the furnace fire test. Numerical modelling for the experiments conducted were also performed by \citet{Manzello2007}. The model was entirely mathematical instead of widely used FE modelling. It was then concluded that the proposed mathematical model could predict the fire behaviour only upto certain level of precision as there were several effects such as smoke movement during fire, plasterboard fall-off etc. 

\citet{Sultan2006} investigated the effect of furnace depth in fire tests on wall and floor assemblies using incident heat flux measurements. This included the furnaces used for intermittent and full -scale fire tests. The heat flux incident on the surface from furnace is investigated with the help of 12 fire tests. It was observed that the heat flux measurements from floor tests were slightly larger than that of the wall tests. The heat flux in the intermitent-scale wall furnace was significanlty higher than the full-scale wall furnace when the CAN/ULC-S101 or ASTM E119 time–temperature curve was used. The heat received by a test specimen in furnace is through convection and radiation, where radiation plays a major role followed by natural convection in full-scale furnace. Whereas, in small-scale furnace, the heat transfer is preceded through forced convection as the burners being close to the test specimen. Increase in furnace size decreases the heat transfer through forced convection, thereby radiation dominating the heat transfer process resulting in decreased heat flux in small-scale furnaces. The difference in heat flux due to the orientation of the furnace was considered to be less significant. 

\citet{Kodur2006} investigated the important factors that influenced the resistance of load bearing steel stud walls. Spacing of the studs in the panel, thickness of the steel used, the magnitude of load acting on the panel, shear membrane and type of installation were the parameters analysed in this research. It was found that the insulation type and the number of layers of gypsum board in the panel were highly influential for fire resistance of steel stud wall assemblies. Also, the fire rating of the wall assemblies without cavity insulation was higher in comparison with the wall panels possessing cavity insulations. Increasing the layers of plasterboard resulted in higher fire resistance for the entire wall system rather than using a single plasterboard. Provision of the OSB shear membrane in place of gypsum boards in load bearing wall panels resulted in deterioration of the fire resistance. Studs arranged in a staggered manner in two rows resulted in higher fire resistance when compared to a single layered stud arrangement. It was discussed that this higher fire resistance of the double layered staggered stud arrangement was due to the larger heat sink because of larger cavity within the wall. Another finding was that MSG 20 light steel section performed better than ordinary MSG 20 section in providing fire resistance.

\citet{Knobloch2006} proposed a strain based approach to local buckling of steel sections exposed to fire. Generally, the stress based design approach based on ambient temperatures is used to design the cold-formed steel sections. Unaltered effective width and the yield strength reduced to 0.2\% proof strain were only used for design. This has resulted in unsatisfactory design results. Hence strain based method to design cold-formed steel sections was developed for unstiffened and stiffened elements in a member. Strength curve based on yield line theory considering the initial imperfection was also formulated. Calculations are done based on the proposed design methods and compared with the results from the numerical analysis. It is to be noted that the non-linear material behaviour was also considered in the proposed method. The procedure involved in this proposed design is as follows. 
\begin{itemize}
	\item For different support conditions the non-dimensional slenderness   at elevated temperature is determined.
	\item Then the reduction factor $\rho\theta$  is calculated based on \citet{Desmond.1981},  also known as Winter’s equation as shown next.
	\begin{equation}
	\rho \theta = \dfrac{1}{\bar{\lambda}_{\rho \theta}}\Bigg(\dfrac{1-0.22}{\bar{\lambda}_{\rho \theta}}\Bigg) 
	\end{equation}
	\item Later the effective width is calculated using the proposed stress-strain relationships at elevated temperatures and the stress distribution of the element is obtained.
	\item Finally, the axial and bending moment resistances are calculated by integration.
\end{itemize}

The proposed effective width formula for unstiffened and stiffened elements are as shown in \Cref{fig:knobloch_effwidth}.

\begin{figure}[htbp]
	\centering
		\includegraphics[width=10cm,height=10cm]{knobloch_effwidth}		
		\caption{Proposed effective width table from \citet{Knobloch2006}}
			\label{fig:knobloch_effwidth}

	\end{figure}

It was concluded that, the local buckling of the studs and the additional capacity due to the plastic behaviour of cross section had a strong influence on the resistance of the steel under fire. Also, the local buckling was dependent largely on the strain. 

Experimental investigation of different cold-formed steel materials at elevated temperatures were conducted by \citet{Chen2007}. Primary focus of this research was to report the material properties of cold-formed steels at elevated temperatures. Tensile coupon tests at elevated temperatures for G550 and G450 grade steel with varying thickness were conducted to determine the elastic modulus and yield strength at different strain levels, ultimate strength, ultimate strain and thermal elongation for comparison with Australian, British and Eurocode Standards. A unified equation to predict the above mentioned physical properties was also proposed. Comparison between the test results and proposed equations were also carried out. Tensile tests were carried out in MTS Model 653 with temperature capacity up to 1400\degree C. Thermocouples were used on the internal and external faces of the specimen to record the time-temperature pattern. Both transient and steady state methods were used in the tensile coupon tests. But the transient method is more practical in real time fire exposure. Differential thermal analysis was used to investigate the chemical reactions which happens within the steel during fire exposure. Yield strengths at 0.5\%, 1.5\% and 2\% strain levels were obtained and comparison among them was undertaken. Serration was observed on the stress-strain curve at high temperatures. Static drop was obtained in the stress-strain curve at room temperature of 22\degree C. This was achieved by pausing the strain applied for 1 minute thereby allowing the stress relaxation associated with plastic strain. This reduces the effect of loading rate. A series of tests were also conducted to study the effects of static drop at different temperatures. Based on the experimental investigations, an equation for determining yield strength, ultimate strength and ultimate strain of cold-formed steels was proposed as follows.

\begin{equation}
\text{Yield Strength} \to \dfrac{f_{0.2,T}}{f_{0.2,normal}} = a-\dfrac{(T-b)^{n}}{c}
\end{equation}

\begin{equation}
\text{Ultimate Strength} \to \dfrac{f_{u,T}}{f_{u,normal}} = a-\dfrac{(T-b)^{n}}{c}
\end{equation}

\begin{equation}
\text{Ultimate Strain} \to \dfrac{\epsilon_{u,T}}{\epsilon_{u,normal}} = a-\dfrac{(T-b)^{n}}{c}
\end{equation}

A modified stress-strain curve model based on the Ramberg-Osgood model was proposed as follows.

\begin{equation}
\epsilon_T = \dfrac{f_T}{E_T}+0.002\big(\dfrac{f_T}{f_{y,T}}\big)^{nT} for f_T \leq f_{y,T}
\end{equation}

\begin{equation}
\epsilon_T = \dfrac{f_T-f_{y,T}}{E_{y,T}}+\epsilon_{u,T}\big(\dfrac{f_T-f{y,T}}{f_{u,T}-f_{y,T}}\big)^{mT} + \epsilon_{y,T} for f_T > f_{y,T}
\end{equation}

Where

\begin{equation}
E_{y,T} = \dfrac{E_T}{1+0.002n_TE_{y,T}/f_{y,T}}
\end{equation}

\begin{equation}
n_T = 20-0.6\sqrt{T}
\end{equation}

\begin{equation}
m_T = 1+\dfrac{T}{350}
\end{equation}


From this study, it was concluded that the Australian, British and European standards were conservative in predicting the yield strength, elastic modulus and thermal expansion except for G550 1 mm steel between 450\degree C to 970\degree C and for G450 1.9 mm steel at 600\degree C. The proposed equations predicted the yield strength and elastic modulus of the cold-formed steel more accurately at higher temperatures than the standards mentioned above when compared with the experimental results. Also, the ultimate strengths and strains for the cold-formed steel calculated by the proposed equations at high temperatures showed a good agreement with the test results.

\citet{Cooke2008} investigated the collapse of steel faced sandwich panel walls and ceilings exposed to fire. In this investigation, the overall structural stability of the sandwich panels, ceilings and firewalls exposed to fire on one side was investigated. The computation of catenary force required in resisting the collapse of the panel during delamination when exposed to fire, due to softening of adhesive and mid-span deflection were the key focus of this investigation. The catenary force equation was given as 

\begin{equation}
H = \dfrac{wL^{2}}{8D}
\end{equation}

Where
\begin{description}[itemsep=0pt,parsep=0pt]
	\item H = Horizontal restraint force,
	\item w = Distributed load per unit length,
	\item L = Span,
	\item D = Deflection.
\end{description}

\citet{Kolarkar2008} studied the thermal performance of LSF walls with double layer plasterboards, where the insulation was sandwiched between the plasterboards externally. The investigation was carried out by conducting small-scale fire tests of non-load bearing LSF walls exposed to the standard fire curve from AS 1530.4. It was found that the sandwiching of insulation externally between the plasterboards resulted in better thermal performance when compared to traditional stud walls with cavity insulation. 

\citet{Ranawaka2009} investigated the distortional buckling behaviour of cold-formed steel compression members at elevated temperatures. Lipped and Unlipped channel specimens were tested under compression loading at temperatures ranging from 20 to 800\degree C. The ultimate compression capacities of these sections from the tests were compared with design code predictions. The distortional buckling capacities from the tests were compared with that of direct strength and buckling strength equations in AS 1530.4 and were found to agree well at ambient temperature. At elevated temperatures, the reduced mechanical properties were used to predict the compression capacities which were compared with the test results. This comparison showed that the design equations in AS/NZS 4600 were over-conservative.

The usage of proper instrumentation is essential in recording temperature data during fire test. Therefore \citet{Sultan2010} investigated the different temperature censors and their performance during fire tests. This research included the sensors such as ASTM E119 Shielded Thermometer, ISO 834 Standard Plate Thermometer, Directional Flame Thermometer, Bare-Bead Thermocouples, Ground Sheathed Thermocouples and Ungrounded Sheathed Thermocouples. Other measurement devices considered for investigation includes Heat Flux Sensor and Furnace Cover. It was found that the Bare-bead thermocouples had the least lag in response time for temperature measurement. However, the difference in temperature lag with other sensors became insignificant after 10 min of fire test. This was due to the accuracy in measuring the convective heat transfer in the initial stages of fire tests. At higher temperatures at later part of the fire test the convective heat transfer becomes negligible. It was also reported that rapid temperature rise in a furnace is easier to control in a deeper furnace rather than a shallow furnace.

\citet{Rahmanian2011} conducted 12 medium-scale (1m $\times$ 1m) fire tests on LSF walls under load bearing conditions. Standard cellulose fire curve based on BS476 (BSI, 1987) was used for the fire tests. The number of plasterboard layers were varied to study the thermal behaviour of gypsum plasterboard assemblies using different types of plasterboards. The concept of cyclic condensation-evaporation of the moisture content in the plasterboard during fire tests were also investigated. Material property tests were also conducted on various gypsum plasterboards to study the effect of moisture transfer in gypsum plasterboard assemblies and the data was used to develop thermal finite element models in ABAQUS.
