Repository: Hari-Magara/Thesis

File: chapters/Ch-Parametric-r1.tex (part 1 of 3)
\section{Introduction}

\Cref{ch:FE-Thermal} discussed about the FDS thermal model predictions for the full-scale fire tests conducted in \Cref{ch:Fire}. However, the thermal model predictions were limited to the selected double, staggered and shaftliner wall configurations chosen for the full-scale fire tests. Likewise, \Cref{ch:FE-Structural} discussed the structural FE models to predict the ambient temperature axial load carrying capacity of the complex LSF wall tests in \Cref{ch:Ambient} which included double and staggered stud walls but was limited to shaftliner LSF walls under ambient temperature and fire conditions. Attempts were therefore made in this Chapter to determine the thermal and structural performance of other complex LSF wall configurations which were not considered for in the full-scale fire and ambient temperature capacity tests. Full-scale fire tests are time consuming and expensive to conduct which necessitates this parametric study on other complex LSF wall systems. Thermal modelling techniques validated through FDS and structural modelling techniques validated through ABAQUS were considered in this parametric study. The structural models include ambient temperature axial capacity prediction and the sequentially coupled temperature-displacement analysis. The parameters considered for the thermal and structural modelling studies are discussed next. 

\section{Parameters considered}

Based on the conducted ambient temperature axial compression capacity tests and full-scale fire tests the LSF configurations for the parametric study were limited to double, staggered and shaftliner LSF walls. Stud depths of 70 and 90 mm with 0.75 and 0.95 mm thicknesses which are widely used in the Australian market for load bearing LSF wall were considered for investigation in this study. However, the cavity depth of the wall varied based on the wall configuration. Two layers of 16 mm plasterboards were considered for all the LSF wall configurations. Glass fibre insulation was considered for the wall configurations with cavity insulation. G550 grade steel was considered for all the studs in structural analysis. The parametric FDS thermal models were based on with single stud model for computational efficiency. As the input ISO 834 time-temperature curve is specified uniformly to the fire exposed surface in the model, there arises no significant temperature variation occurs along the width of the test wall. Therefore, the single stud model was found suitable and was adapted in the parametric study. This also results in no significant temperature variation along the height of the test wall. Therefore, variation in temperature along the wall height was also not considered in the parametric study based on the FDS thermal analysis conducted in \Cref{ch:FE-Thermal}. Plasterboard open-up was considered in all the thermal model analysis with "SETPOINT'' temperatures depending on the wall configuration. In the case of ambient temperature structural capacity analysis in ABAQUS, unsheathed 3 m long shell model with appropriate lateral restraint conditions was considered most suitable based on the analysis in \Cref{ch:FE-Structural}. The 3 m long unsheathed shell model was also used for the sequentially coupled temperature displacement analysis to determine the failure time of LSF wall configurations.
\begin{figure}[!htbp]
	\centering
	\begin{subfigure}[b]{0.2\textwidth}
		\centering
		\includegraphics[width=\textwidth]{DS-70.pdf}
		\caption{}
		\label{subfig:DS-70}
	\end{subfigure}
	\begin{subfigure}[b]{0.2\textwidth}
		\centering
		\includegraphics[width=\textwidth]{DS-70-AI.pdf}
		\caption{}
		\label{subfig:DS-70-AI}
	\end{subfigure}
	\begin{subfigure}[b]{0.2\textwidth}
		\centering
		\includegraphics[width=\textwidth]{DS-70-BI.pdf}
		\caption{}
		\label{subfig:DS-70-BI}
	\end{subfigure}
	   \caption{Double Stud Wall with 70 mm studs (a) No insulation (b) Ambient side cavity insulation (c) Both sides cavity insulation}
	   \label{fig:DS-70-parametric}
\end{figure} 
\begin{figure}[!htbp]
	\centering
	\begin{subfigure}[b]{0.25\textwidth}
		\centering
		\includegraphics[width=\textwidth]{SL-70.pdf}
		\caption{}
		\label{subfig:SL-70}
	\end{subfigure}
	\begin{subfigure}[b]{0.25\textwidth}
		\centering
		\includegraphics[width=\textwidth]{SL-70-BI.pdf}
		\caption{}
		\label{subfig:SL-70-BI}
	\end{subfigure}
	\begin{subfigure}[b]{0.25\textwidth}
		\centering
		\includegraphics[width=\textwidth]{SL-90-BI.pdf}
		\caption{}
		\label{subfig:SL-90-BI}
	\end{subfigure}
	   \caption{Shaftliner Wall with 70 and 90 mm studs (a) 70 mm wall no cavity insulation (b) 70 mm wall full cavity insulation (c) 90 mm wall full cavity insulation}
	   \label{fig:SL-70-90-parametric}
\end{figure} 
\begin{figure}[!htbp]
	\centering
	\begin{subfigure}[b]{0.35\textwidth}
		\centering
		\includegraphics[width=\textwidth]{ST-70.pdf}
		\caption{}
		\label{subfig:ST-70}
	\end{subfigure}
	\begin{subfigure}[b]{0.35\textwidth}
		\centering
		\includegraphics[width=\textwidth]{ST-70-FI.pdf}
		\caption{}
		\label{subfig:ST-70-FI}
	\end{subfigure}
	   \caption{Staggered Stud Wall with 70 mm studs (a) No insulation (b) Full cavity insulation}
	   \label{fig:ST-70-parametric}
\end{figure} 
\begin{figure}[!htbp]
	\centering
	\begin{subfigure}[b]{0.35\textwidth}
		\centering
		\includegraphics[width=\textwidth]{ST-90.pdf}
		\caption{}
		\label{subfig:ST-90}
	\end{subfigure}
	\begin{subfigure}[b]{0.35\textwidth}
		\centering
		\includegraphics[width=\textwidth]{ST-90-FI.pdf}
		\caption{}
		\label{subfig:ST-90-FI}
	\end{subfigure}
	   \caption{Staggered Stud Wall with 90 mm studs (a) No insulation (b) Full cavity insulation}
	   \label{fig:ST-90-parametric}
\end{figure} 

The LSF wall configurations considered in the parametric study are shown in \Cref{fig:DS-70-parametric,fig:SL-70-90-parametric,fig:ST-70-parametric}. \Cref{tab:fds-parametric-models} lists the complex LSF wall configurations selected for the thermal parametric study. Some general notations will be followed to represent the models in the parametric study. DS represents Double stud wall, SL represents Shaftliner wall and ST represents Staggered stud wall with respect to the complex LSF wall configurations. AI represents ambient side cavity insulation, BI represents both sides cavity insulation and FI represents full cavity insulation.    
\begin{figure}[!htbp]
	\centering
	\includegraphics[scale=0.4]{parametric-notation.pdf}
	\caption{General notation for thermal parametric models}
	\label{parametric-notation}
\end{figure}
% Table generated by Excel2LaTeX from sheet 'Sheet3'
\begin{table}[htbp]
	\centering
	\caption{FDS Thermal models considered in the parametric study}
	  \begin{tabular}{ccccc}
	  \toprule
	  \textbf{Model Name} & \textbf{Wall Type} & \textbf{Stud Depth} & \textbf{Stud Thickness} & \textbf{Insulation} \\
	  \midrule
	  DS-70-0.75 & \multirow{5}[2]{*}{Double stud} & \multirow{5}[2]{*}{70} & 0.75  & Nil \\
	  DS-70-0.75-AI &       &       & 0.75  & Ambient side \\
	  DS-70-0.75-BI &       &       & 0.75  & Both sides \\
	  DS-70-0.95-AI &       &       & 0.95  & Ambient side \\
	  DS-70-0.95-BI &       &       & 0.95  & Both sides \\
	  \midrule
	  DS-90-0.75-AI & \multirow{2}[2]{*}{Double stud} & \multirow{2}[2]{*}{90} & 0.75  & Ambient side \\
	  DS-90-0.75-BI &       &       & 0.75  & Both sides \\
	  \midrule
	  SL-70-0.75 & \multirow{7}[4]{*}{Shaftliner} & \multirow{4}[2]{*}{70} & 0.75  & Nil \\
	  SL-70-0.75-FI &       &       & 0.75  & Full \\
	  SL-70-0.95 &       &       & 0.95  & Nil \\
	  SL-70-0.95-FI &       &       & 0.95  & Full \\
  \cmidrule{1-1}\cmidrule{3-5}    SL-90-0.75-FI &       & \multirow{3}[2]{*}{90} & 0.75  & Full \\
	  SL-90-0.95 &       &       & 0.95  & Nil \\
	  SL-90-0.95-FI &       &       & 0.95  & Full \\
	  \midrule
	  ST-70-0.75 & \multirow{6}[4]{*}{Staggered stud} & \multirow{4}[2]{*}{70} & 0.75  & Nil \\
	  ST-70-0.75-FI &       &       & 0.75  & Full \\
	  ST-70-0.95 &       &       & 0.95  & Nil \\
	  ST-70-0.95-FI &       &       & 0.95  & Full \\
  \cmidrule{1-1}\cmidrule{3-5}    ST-90-0.95 &       & \multirow{2}[2]{*}{90} & 0.95  & Nil \\
	  ST-90-0.75-FI &       &       & 0.75  & Full \\
	  \bottomrule
	  \end{tabular}%
	\label{tab:fds-parametric-models}%
  \end{table}%
  
\section{Thermal Parametric Models}\label{sec:thermal-parametric-models}

This section details the thermal analyses conducted on the selected complex LSF wall configurations listed in \Cref{tab:fds-parametric-models}. The time-temperature curves of plasterboards and studs were extracted from the FDS thermal analysis output and corresponding discussions are made. Considering the repetitive nature of the problem statement, snippets were created using PYTHON programming language for data extraction and plotting of the time-temperature curves from the FDS thermal analysis output. All the thermal models were analysed under two conditions. Firstly the model was analysed without considering plasterboard open-up. Then plasterboard open-up was accounted based on the ''SETPOINT" temperature depending on the LSF wall configuration grouped into non-cavity insulated and cavity insulated walls. In general construction practice, LSF wall configurations can be used under load bearing and non-load bearing conditions. Therefore, predicting the thermal behaviour under load bearing and non-load bearing conditions will yield better understanding on the thermal performance of these complex LSF walls. Some general notations along with those previously mentioned will be followed to represent the time-temperature curves of the models with and without plasterboard open-up. "Fds-O" represents the time-temperature curves with plasterboard open-up while ''Fds" in the legend represents time-temperature curve corresponding to model without plasterboard open-up.

\subsection{Double stud wall with 70 mm studs}\label{sec:ds-70-thermal-fds}

FDS thermal analysis conducted on 70 mm double stud walls with and without cavity insulation are discussed in this section. \Cref{fig:DS-70-075-2x16-r3} shows the time-temperature curves from FDS thermal analysis conducted on non-cavity insulated double stud LSF walls with 70 $\times$ 0.75 mm studs (DS-70-0.75 as shown in \Cref{subfig:DS-70}). The effective cavity depth in the considered model was 160 mm (70$\times$2$+$20$=$160). The fire side plasterboard time-temperature curve (Fds-Pb1) exhibited reasonable agreement with the input ISO 834 standard time-temperature curve as shown in \Cref{subfig:DS-70-075-2x16-r3-PB}. A small dip in the Fds-O-Pb1 time-temperature curve is noticeable at 175 min. However, this was not observed in the Fds-Pb1 time-temperature curve. This is a resultant of the plasterboard open-up simulated in the FDS thermal model. The fire side plasterboard interface Fds-O-Pb1-Pb2 exhibited a steady increase in the time-temperature curve till 120 min of the simulation after which the curve tends to exhibit a plateau. However, the fire side cavity (Fds-O-Pb2) time-temperature curve recorded temperatures significantly less than the fire side interface (Pb1-Pb2). The sudden increase in the Fds-O-Pb2 curve at 175 min confirms the plasterboard open-up. But the Fds-Pb2 continues till the end of simulation by exhibiting a gradual increase. Similar trend is followed by the ambient side cavity (Fds-O-Pb3) time-temperature curve. The ambient side plasterboard interface (Fds-O-Pb3-Pb4) time-temperature curve recorded temperature less than 200\degree C till 220 min of simulation. Likewise, the ambient side plasterboard (Fds-Pb4) temperatures were less than 100\degree C till the end of simulation despite considering the plasterboard open-up. This infers the absence of insulation failure in the selected double stud wall configuration. The sudden increase in the time-temperature curves in the plasterboard open-up model is because the heat from the fire side is let into the cavity thereby exposing the studs and plasterboard directly to the input ISO 834 time-temperature curve.
\begin{figure}[!htbp]
	\centering
	\begin{subfigure}[b]{0.6\textwidth}
		\centering
		\includegraphics[width=\textwidth]{DS-70-075-2x16-r3-PB.pdf}
		\caption{}
		\label{subfig:DS-70-075-2x16-r3-PB}
	\end{subfigure}
	\begin{subfigure}[b]{0.6\textwidth}
		\centering
		\includegraphics[width=\textwidth]{DS-70-075-2x16-r3-Studs.pdf}
		\caption{}
		\label{subfig:DS-70-075-2x16-r3-Studs}
	\end{subfigure}
	   \caption{Model DS-70-0.75 - Plasterboard and stud time-temperature curves of non-cavity insulated double stud wall with 70 $\times$ 0.75 mm studs - (a) Plasterboard temperatures (b) Stud temperatures}
	   \label{fig:DS-70-075-2x16-r3}
\end{figure} 

The stud hot and cold flange temperatures from the DS-70-0.75 model is shown in \Cref{subfig:DS-70-075-2x16-r3-Studs}. The stud fire side hot flange temperature Fds-O-Fire-HF showed a gradual increase till plasterboard open-up after which a sudden increase in the curve is noticed. This is reflected in the corresponding fire side cold flange (Fds-O-Fire-CF) and the ambient side hot and cold flanges (Fds-O-Amb-HF and CF). It is to be noted that the difference in the Fds-O-Fire-HF and CF time-temperature curve is minimal in the early stages of simulation and continues till the plasterboard open-up. This minimal difference in the time-temperature curve is also noticed on the Fds-O-Amb-HF and CF curves. However, post plasterboard open-up the difference in the hot and cold flange temperatures becomes large. This may be due to the fire side hot flange getting directly exposed to the input ISO 834 time-temperature curve. Also as the corresponding cold flange (Fds-O-Fire-CF) is separated by 20 mm gap there prevails no heat transfer through conduction similar to full-scale fire Test-T1 in \Cref{ch:Fire}. However, the difference between the other flanges apart from the Fds-O-Fire-HF is minimal. This is because of the non exposure of the other flanges to the ISO 834 time-temperature curve. Due to the absence of insulation within the cavity there is significant loss of heat from the stud surfaces into the cavity resulting this unique behaviour in the time-temperature curve. The steep increase during plasterboard open-up was not witnessed on the Fds-Fire-HF time-temperature curve. The maximum temperature achieved by the model with plasterboard open-up was 829\degree C while it was 497\degree C for the model without plasterboard open-up. 
\begin{figure}[!htbp]
	\centering
	\begin{subfigure}[b]{0.6\textwidth}
		\centering
		\includegraphics[width=\textwidth]{DS-70-075-2x16-AI-r1-PB.pdf}
		\caption{}
		\label{subfig:DS-70-075-2x16-AI-r1-PB}
	\end{subfigure}
	\begin{subfigure}[b]{0.6\textwidth}
		\centering
		\includegraphics[width=\textwidth]{DS-70-075-2x16-AI-r1-Studs.pdf}
		\caption{}
		\label{subfig:DS-70-075-2x16-AI-r1-Studs}
	\end{subfigure}
	   \caption{Model DS-70-0.75-AI - Plasterboard and stud time-temperature curves of ambient cavity insulated double stud wall with 70 $\times$ 0.75 mm studs - (a) Plasterboard temperatures (b) Stud temperatures}
	   \label{fig:DS-70-075-2x16-AI-r1}
\end{figure} 

Insulating the ambient side cavity as in \Cref{subfig:DS-70-AI} exhibits a different time-temperature curve behaviour as shown in \Cref{fig:DS-70-075-2x16-AI-r1}. Based on fire Test-T7 in \Cref{ch:Fire} the model DS-70-0.75-AI had cavity insulation only on the ambient side. The fire side plasterboard interface (Fds-O-Pb1-Pb2) shown in \Cref{subfig:DS-70-075-2x16-AI-r1-PB} exhibited a similar behaviour to the that of the non-cavity insulated model. It is to be noted that the Fds-O-Pb1-Pb2 exhibited a similar trend in comparison with the Fds-Pb1-Pb2. This infers that the time-temperature curve behaviour on the fire side plasterboard interface of cavity insulated 70 mm double stud models are similar irrespective of the plasterboard open-up. However, the fire side cavity time-temperature curve (Fds-O-Pb2) exhibited a steep rise after 60 min of simulation unlike the non-cavity insulated model. This is attributed to the difference in ''SETPOINT" temperature for plasterboard opn-up initiation in the thermal model. Despite the plasterboard open-up all the ambient side time-temperature curves which include Fds-O-Pb3, Fds-O-Pb3-Pb4 and Fds-O-PB4 recorded temperatures less than 200\degree C till the end of simulation. Models without plasterboard open-up also exhibited similar behaviour. This infers that the glass fibre cavity insulation on the ambient side has trapped the heat from the fire side resulting in lower ambient side plasterboard temperatures confirming the absence of insulation failure in the models. The lower time-temperature curves exhibited by the ambient side hot and cold flanges for model DS-70-0.75-AI confirm the behaviour of heat entrapment on the fire side surfaces only as shown in \Cref{subfig:DS-70-075-2x16-AI-r1-Studs}. The effect of heat entrapment is further evident from the increased stud fire side hot flange temperatures (Fire-HF). This was evident in the model without plasterboard open-up wherein the Fds-Fire-HF recorded temperatures higher than the other flanges.
\begin{figure}[!htbp]
	\centering
	\begin{subfigure}[b]{0.6\textwidth}
		\centering
		\includegraphics[width=\textwidth]{DS-70-075-2x16-BI-r2-PB.pdf}
		\caption{}
		\label{subfig:DS-70-075-2x16-BI-r2-PB}
	\end{subfigure}
	\begin{subfigure}[b]{0.6\textwidth}
		\centering
		\includegraphics[width=\textwidth]{DS-70-075-2x16-BI-r2-Studs.pdf}
		\caption{}
		\label{subfig:DS-70-075-2x16-BI-r2-Studs}
	\end{subfigure}
	   \caption{Model DS-70-0.75-BI - Plasterboard and stud time-temperature curves of both sides cavity insulated double stud wall with 70 $\times$ 0.75 mm studs - (a) Plasterboard temperatures (b) Stud temperatures}
	   \label{fig:DS-70-075-2x16-BI-r2}
\end{figure} 

Providing cavity insulation on both the stud rows resulted in similar behaviour in the plasterboard and stud time-temperature curves similar to model DS-70-0.75-AI. Time-temperature curves of plasterboard and studs corresponding to model DS-70-0.75-BI are shown in \Cref{fig:DS-70-075-2x16-BI-r2}. The sudden increase in the plasterboard and stud time-temperature curves at plasterboard open-up is evident in the model with cavity insulation on both sides. Due to severe numerical instability the analysis was terminated at 160 min and could not be conducted for 240 min. However, the model without plasterboard open-up could be simulated for 240 min. Open-up in the FDS thermal model causes severe numerical instability as explained in the FDS software manual (\cite{fds2013}) and requires multiple iterations in the case of non-convergence to arrive at the solution. As the model with plasterboard open-up resulted in temperatures above the limiting criteria, no further iterations were conducted. 
\begin{figure}[!htbp]
	\centering
	\begin{subfigure}[b]{0.6\textwidth}
		\centering
		\includegraphics[width=\textwidth]{DS-70-095-2x16-AI-r1-PB.pdf}
		\caption{}
		\label{subfig:DS-70-095-2x16-AI-r1-PB}
	\end{subfigure}
	\begin{subfigure}[b]{0.6\textwidth}
		\centering
		\includegraphics[width=\textwidth]{DS-70-095-2x16-AI-r1-Studs.pdf}
		\caption{}
		\label{subfig:DS-70-095-2x16-AI-r1-Studs}
	\end{subfigure}
	   \caption{Model DS-70-0.95-AI - Plasterboard and stud time-temperature curves of both sides cavity insulated double stud wall with 70 $\times$ 0.95 mm studs - (a) Plasterboard temperatures (b) Stud temperatures}
	   \label{fig:DS-70-095-2x16-AI-r1}
\end{figure} 
\begin{figure}[!htbp]
	\centering
	\begin{subfigure}[b]{0.6\textwidth}
		\centering
		\includegraphics[width=\textwidth]{DS-70-095-2x16-BI-r1-PB.pdf}
		\caption{}
		\label{subfig:DS-70-095-2x16-BI-r1-PB}
	\end{subfigure}
	\begin{subfigure}[b]{0.6\textwidth}
		\centering
		\includegraphics[width=\textwidth]{DS-70-095-2x16-BI-r1-Studs.pdf}
		\caption{}
		\label{subfig:DS-70-095-2x16-BI-r1-Studs}
	\end{subfigure}
	   \caption{Model DS-70-0.95-BI - Plasterboard and stud time-temperature curves of both cavity insulated double stud wall with 70 $\times$ 0.95 mm studs - (a) Plasterboard temperatures (b) Stud temperatures}
	   \label{fig:DS-70-095-2x16-BI-r1}
\end{figure} 

To determine the effect of cavity insulation on thicker studs, the model DS-70-0.95-BI was then created with 70 $\times$ 0.95 mm studs as shown in \Cref{subfig:DS-70-BI}. It is to be noted that fire Test-T4 was conducted with the same configuration as this model but without the cavity insulation. 
Similar to model DS-70-0.75-BI this model also suffered numerical instabilities leading to convergence issues and the thermal analysis could be simulated for 156 min only. However, the behaviour exhibited by the plasterboard and stud time-temperature curves as shown in \Cref{fig:DS-70-095-BI-r1} was similar to those exhibited by the DS-70-0.75-BI model. This infers that the effect of stud thickness does not result in significant changes in the time-temperature curves of cavity insulated double stud walls with 70 mm studs. This may be partly attributed by the effective cavity depth also. The effective cavity depth is 160 mm in this case which is less than the cavity depth of 200 mm generally available in double stud walls with 90 mm studs. Reduced cavity depth may result in faster heat transfer within the cavity from fire side to ambient side. Therefore the effect of stud thickness might not play a significant role in the temperature profile of the LSF wall. The model without the plasterboard open-up to simulate the non-load bearing conditions could be simulated for 240 min and is also shown in \Cref{fig:DS-70-095-2x16-BI-r1}. Similar to other models the time-temperature curves of the model without plasterboard open-up recorded temperatures less than the plasterboard open-up model.

\subsection{Double stud walls with 90 mm studs}

Like the double stud wall models with 70 mm studs attempts were made to predict the temperature profiles of double stud walls with 90 mm studs. An effective cavity depth of 200 mm was considered in the model (90$\times$2$+$20$=$200). Time-temperature curves of plasterboards and studs corresponding to double stud walls with 90 mm studs are discussed in this section. \Cref{fig:DS-90-075-2x16-AI-r1} shows the time-temperature curves of plasterboards and studs corresponding to double stud wall with 90 $\times$ 0.75 mm studs (DS-90-0.75-AI) with cavity insulation on the ambient stud rows. The non-cavity insulated models with the same configuration was considered for investigation through full-scale fire test in \Cref{ch:Fire} as Test-T2 and the thermal model predictions of the same was presented in \Cref{sec:thermal-model-non-cav} of \Cref{ch:FE-Thermal}.
\begin{figure}[!htbp]
	\centering
	\begin{subfigure}[b]{0.6\textwidth}
		\centering
		\includegraphics[width=\textwidth]{DS-90-075-2x16-AI-r1-PB.pdf}
		\caption{}
		\label{subfig:DS-90-075-2x16-AI-r1-PB}
	\end{subfigure}
	\begin{subfigure}[b]{0.6\textwidth}
		\centering
		\includegraphics[width=\textwidth]{DS-90-075-2x16-AI-r1-Studs.pdf}
		\caption{}
		\label{subfig:DS-90-075-2x16-AI-r1-Studs}
	\end{subfigure}
	   \caption{Model DS-90-0.75-AI - Plasterboard and stud time-temperature curves of ambient side cavity insulated double stud wall with 90 $\times$ 0.75 mm studs - (a) Plasterboard temperatures (b) Stud temperatures}
	   \label{fig:DS-90-075-2x16-AI-r1}
\end{figure}

The fire side interface plasterboard time-temperature curve (Fds-O-Pb1-Pb2) from model DS-90-0.75-AI shown in \Cref{subfig:DS-90-075-2x16-AI-r1-PB} exhibits a steep increase in the curve similar to the double stud wall models with 70 mm studs. This is witnessed in the model with plasterboard open-up (Fds-O-Pb1-Pb2). But the ambient side plasterboard temperatures (Fds-O-Pb3) are more in comparison with the double stud models with 70 mm studs. This is attributed by the glass fibre cavity insulation in the wall entrapping the heat flow within the cavity confirming the earlier claim. In the case of double stud wall with cavity insulation on the ambient side, there is no contact between the glass fibre insulation and the fire side plasterboards. This allows the heat to be transferred to the ambient side plasterboards and the insulation resulting in higher time-temperature curves in comparison with double stud wall with 70 mm studs. This is evident from the stud time-temperature curve shown in \Cref{subfig:DS-90-075-2x16-AI-r1-Studs}. The difference in the hot and cold flanges are minimal in the case of DS-90-0.75-AI. However, in the case of 70 mm double stud wall with ambient cavity insulation model DS-90-0.75-AI, the ambient side stud time-temperature curves shows very less difference and record similar temperatures as shown in \Cref{subfig:DS-70-095-2x16-AI-r1-Studs}. The maximum fire side hot flange temperature of Fds-Fire-HF was 527\degree C while it was 905\degree C for Fds-O-Fire-HF. 
\begin{figure}[!htbp]
	\centering
	\begin{subfigure}[b]{0.6\textwidth}
		\centering
		\includegraphics[width=\textwidth]{DS-90-075-2x16-BI-r2-PB.pdf}
		\caption{}
		\label{subfig:DS-90-075-2x16-BI-r2-PB}
	\end{subfigure}
	\begin{subfigure}[b]{0.6\textwidth}
		\centering
		\includegraphics[width=\textwidth]{DS-90-075-2x16-BI-r2-Studs.pdf}
		\caption{}
		\label{subfig:DS-90-075-2x16-BI-r2-Studs}
	\end{subfigure}
	   \caption{Model DS-90-0.75-BI - Plasterboard and stud time-temperature curves of both cavity insulated double stud wall with 90 $\times$ 0.75 mm studs - (a) Plasterboard temperatures (b) Stud temperatures}
	   \label{fig:DS-90-075-2x16-BI-r2}
\end{figure}

In the case of 90 mm double stud wall with both cavity insulation model DS-90-0.75-BI, the time-temperature curves on the ambient side plasterboards were less than 200\degree C till the end of simulation as shown in \Cref{subfig:DS-90-075-2x16-BI-r2-PB}. This is in correlation with the time-temperature curves of both cavity insulated 70 mm double stud wall. Also, the differences between the fire side hot flange temperatures and the corresponding cold flange temperatures are significantly high in comparison with the ambient side cavity insulated walls and are shown in \Cref{subfig:DS-90-075-2x16-BI-r2-Studs}. The difference between fire side hot and cold flanges (Fds-O-Fire-HF and CF) is 136\degree C (551\degree$-$416\degree C) in the model without plasterboard open-up while the difference is 317\degree C (814\degree$-$497\degree C) in the model with plasterboard open-up. This shows the intensity of thermal load incident on the stud hot flange due to plasterboard open-up in cavity insulated 90 mm double stud LSF walls.   

\subsection{Shaftliner stud walls with 70 mm studs}

Due to the limitations in the testing set-up, shaftliner LSF walls could not be tested under load bearing conditions during experimental investigation. To overcome this limitation, shaftliner LSF walls systems with 70 and 90 mm deep studs were considered and the results of shaftliner walls with 70 mm studs are discussed in this section. Firstly, the results from the FDS thermal analysis are discussed. Later, the stud temperatures were used to determine the failure time of the test wall under load bearing conditions through the sequentially coupled temperature displacement analysis which was validated in \Cref{ch:FE-Structural}. This sections details the thermal analysis results on shaftliner LSF walls with 70 mm studs as shown in Figures \ref{fig:SL-70-90-parametric} (a) and (b).
\begin{figure}[!htbp]
	\centering
	\begin{subfigure}[b]{0.6\textwidth}
		\centering
		\includegraphics[width=\textwidth]{SL-70-075-2x16-r1-PB.pdf}
		\caption{}
		\label{subfig:SL-70-075-2x16-r1-PB}
	\end{subfigure}
	\begin{subfigure}[b]{0.6\textwidth}
		\centering
		\includegraphics[width=\textwidth]{SL-70-075-2x16-r1-Studs.pdf}
		\caption{}
		\label{subfig:SL-70-075-2x16-r1-Studs}
	\end{subfigure}
	   \caption{Model SL-70-0.75 - Plasterboard and stud time-temperature curves of non-cavity insulated shaftliner wall with 70 $\times$ 0.75 mm studs - (a) Plasterboard temperatures (b) Stud temperatures}
	   \label{fig:SL-70-075-2x16-r1}
\end{figure}

\Cref{subfig:SL-70-075-2x16-r1-PB} shows the plasterboard time-temperature curve from non-cavity insulated shaftliner model SL-70-0.75 similar to the configuration shown in \Cref{subfig:SL-70}. Severe non-linearity was experienced during thermal analysis leading to convergence issues and the model was simulated for 170 min. This is because of the consideration of plasterboard open-up in the model similar to the double stud walls. However, the plasterboard open-up has resulted in a steep inclination after 150 min as evident in the fire and ambient side plasterboard time temperature curves (Fds-O-Pb1 and Fds-O-Pb3-Fire and Amb) shown in \Cref{subfig:SL-70-075-2x16-r1-PB}. The plasterboard interface time-temperature curve Fds-O-Pb1-Pb2 tend to reach the input fire curve after 150 min of simulation because of the small effective cavity depth of 70 mm. This is also visible in the corresponding fire side cavity Fds-O-Pb2 time-temperature curve and in the plasterboard between the cavity Fds-O-Pb3-Fire and Fds-O-Pb3-Amb. The steep increase in the time-temperature curve is also visible on the ambient side plasterboards (Fds-O-Pb4 and Pb5) but is subtle in comparison with the fire side. The model without plasterboard open-up did not experience convergence issue and was able to be simulated for 240 min. The corresponding time-temperature curves are also compared along those from plasterboard open-up models. The stud time-temperature curves exhibit a steep rise in the fire side hot flange temperatures as shown in \Cref{subfig:SL-70-075-2x16-r1-Studs}. The fire side hot and cold flange temperatures (Fds-Fire-HF and CF) exceeded 800\degree C after 160 min which is higher than the limiting temperature for stud failure under all load ratios proposed by \citet{Gunalan2013a}. Considering the critical hot flange temperature no further iterations were conducted for the model SL-70-0.75. However, the model without plasterboard open-up could be simulated for 240 min.
\begin{figure}[!htbp]
	\centering
	\begin{subfigure}[b]{0.6\textwidth}
		\centering
		\includegraphics[width=\textwidth]{SL-70-075-2x16-FI-r1-PB.pdf}
		\caption{}
		\label{subfig:SL-70-075-2x16-FI-r1-PB}
	\end{subfigure}
	\begin{subfigure}[b]{0.6\textwidth}
		\centering
		\includegraphics[width=\textwidth]{SL-70-075-2x16-FI-r1-Studs.pdf}
		\caption{}
		\label{subfig:SL-70-075-2x16-FI-r1-Studs}
	\end{subfigure}
	   \caption{Model SL-70-0.75-FI - Plasterboard and stud time-temperature curves of cavity insulated shaftliner wall with 70 $\times$ 0.75 mm studs - (a) Plasterboard temperatures (b) Stud temperatures}
	   \label{fig:SL-70-075-2x16-FI-r1}
\end{figure}

\Cref{fig:SL-70-075-2x16-FI-r1} shows the time-temperature curves from model SL-70-0.75-FI. The model was simulated with full cavity insulation as shown in \Cref{subfig:SL-70-BI}. Models with cavity insulation only on the fire side cavity was not considered for the FDS thermal parametric analysis. This is because in general construction practice shaftliner walls are used with full cavity insulation to achieve the desired acoustic ratings. Also, providing cavity insulation only on the fire side cavity will make the shaftliner wall behave like a single stud wall because of the heat entrapment in cavity insulated LSF walls. \Cref{subfig:SL-70-075-2x16-FI-r1-PB} shows the time-temperature curves of plasterboards from the model SL-70-0.75-FI. The Fds-Pb1-Pb2 curve exhibits a steep rise tending to match the input ISO 834 time-temperature curve. This infers the entrapment of heat by the cavity insulation within the fire side plasterboards. This behaviour is exhibited by the Fds-O-Pb1-Pb2 curve which confirms the earlier claim in double stud wall models that the time-temperature curve on the fire side plasterboard interface is similar to the cavity insulated double stud walls irrespective of the plasterboard open-up. 
\begin{figure}[!htbp]
	\centering
	\begin{subfigure}[b]{0.6\textwidth}
		\centering
		\includegraphics[width=\textwidth]{SL-70-095-2x16-r1-PB.pdf}
		\caption{}
		\label{subfig:SL-70-095-2x16-r1-PB}
	\end{subfigure}
	\begin{subfigure}[b]{0.6\textwidth}
		\centering
		\includegraphics[width=\textwidth]{SL-70-095-2x16-r1-Studs.pdf}
		\caption{}
		\label{subfig:SL-70-095-2x16-r1-Studs}
	\end{subfigure}
	   \caption{Model SL-70-0.95 - Plasterboard and stud time-temperature curves of non-cavity insulated shaftliner wall with 70 $\times$ 0.95 mm studs - (a) Plasterboard temperatures (b) Stud temperatures}
	   \label{fig:SL-70-095-2x16-r1}
\end{figure}

Similar trend was observed on the middle plasterboard layer within the cavity. However, the non-plasterboard open-up model exhibited a gradual increase till the end of simulation. The ambient side plasterboard interface Fds-O-Pb4-Pb5 and ambient side plasterboard Fds-O-Pb5 time-temperature curves were less than 200\degree C till the end of simulation. The stud time-temperature curves shown in \Cref{subfig:SL-70-075-2x16-FI-r1-Studs} also exhibited a steep gradient on the fire side hot and cold flanges (Fire-HF and CF). The difference between the fire side hot and cold flanges (Fds-O-Fire-HF and CF) in comparison with the ambient side hot and cold flanges (Fds-O-Amb-HF and CF) was large as a result of cavity insulation. This behaviour was also observed in the double stud wall models. The stud time-temperature curves were also similar in the models without plasterboard open-up till the open-up time. The large difference in the fire and ambient side studs was also evident in the Fds-Fire-HF and CF and Fds-Amb-HF and CF time-temperature curves. It is to be noted that, in the case of double stud wall model, steep inclination in the time-temperature curve was predominant in the fire side hot flange(Fds-O-Fire-HF) only. The inclinations in Fds-O-Fire-CF, Fds-O-Amb-HF and CF time-temperature curves were not large in comparison with the Fds-O-Fire-HF in the case of double stud LSF walls. But, in the case of shaftliner walls, both the Fds-O-Fire-HF and CF exhibit a steep inclination in the time-temperature curve. This is influenced by the middle plasterboard layer absorbing the heat within the fire side cavity. This effect of steep inclination in the fire side stud time-temperature curves is further influenced by the presence of cavity insulation and is also present in the models without plasterboard open-up. 
\begin{figure}[!htbp]
	\centering
	\begin{subfigure}[b]{0.6\textwidth}
		\centering
		\includegraphics[width=\textwidth]{SL-70-095-2x16-FI-r1-PB.pdf}
		\caption{}
		\label{subfig:SL-70-095-2x16-FI-r1-PB}
	\end{subfigure}
\begin{subfigure}[b]{0.6\textwidth}
	\centering
	\includegraphics[width=\textwidth]{SL-70-095-2x16-FI-r1-Studs.pdf}
	\caption{}
	\label{subfig:SL-70-095-2x16-FI-r1-Studs}
\end{subfigure}
   \caption{Model SL-70-0.95-FI - Plasterboard and stud time-temperature curves of cavity insulated shaftliner wall with 70 $\times$ 0.95 mm studs - (a) Plasterboard temperatures (b) Stud temperatures}
   \label{fig:SL-70-095-2x16-FI-r1}
\end{figure}

The thickness of the 70 mm deep stud shaftliner model was changed from 0.75 mm to 0.95 mm and FDS thermal analyses were conducted. Time-temperature curves of plasterboard and stud from the models SL-70-0.95 and SL-70-0.95-FI are shown in \Cref{fig:SL-70-095-2x16-r1,fig:SL-70-095-2x16-FI-r1}. The non-cavity insulated model also experienced numerical instability and thus the thermal analysis was conducted for 172 min. It is evident from the time-temperature curves that there is no significant difference in comparison with the time-temperature curves from the cavity insulated model SL-70-0.75-FI. This infers that the effect of stud thickness did not significantly influence the heat transfer within the wall cavity in shaftliner LSF walls. This inference also holds good in the case of models without plasterboard open-up. No further iterations were conducted on the plasterboard open-up model as the critical fire side stud hot flange temperature (Fds-O-Fire-HF) has already exceeded 800\degree C, which is more than the limiting temperatures under the general LR range of 0.2 to 0.7. 

\subsection{Shaftliner stud walls with 90 mm studs}

Shaftliner wall models were created with 90 mm deep 0.75 and 0.95 mm thick studs as shown in \Cref{subfig:SL-90-BI} and are discussed in this section. \Cref{fig:SL-90-075-2x16-FI-r2} shows the time-temperature curves of studs and plasterboard from the cavity insulated shaftliner model with 90 $\times$ 0.75 mm studs. Non-cavity insulated shaftliner wall 90 $\times$ 0.75 mm studs was investigated in the experimental study as Test-T8 in \Cref{ch:Fire} and thermal model predictions for the same were discussed in \Cref{ch:FE-Thermal}. The steep increase in the plasterboard interface time-temperature curve (Fds-O-Pb1-Pb2) was observed in the model with plasterboard open-up tending to reach the input ISO 834 time-temperature curve as shown in \Cref{subfig:SL-90-075-2x16-FI-r2-PB}. Non-cavity insulated shaftliner model (SL-90-0.75) with plasterboard open-up experienced severe instability similar to the previous plasterboard open-up models. However, the model without plasterboard open-up could be simulated for 240 min. The Fds-O-Pb3-Fire plasterboard time-temperature curve corresponding to the middle fire side plasterboard surface exhibited a steep increase on the curve which was similar to the shaftliner models with 70 mm deep studs. This infers that irrespective of the stud depth used in the shaftliner LSF wall configuration, plasterboard open-up will result in direct exposure of heat into the cavity despite the provision of cavity insulation. This results in sudden increase in the fire side hot flange (Fds-O-Fire-HF and CF) time-temperature curves as shown in \Cref{subfig:SL-90-075-2x16-FI-r2-Studs}. However, in the case of the model without plasterboard open-up the hot flange temperature increases steadily. It is to be noted that the slope of the Fds-Fire-HF is higher in the case of shaftliner walls in comparison with the double stud walls as shown in \Cref{fig:fds-output-pb-studs-t2} in \Cref{ch:FE-Thermal}. This increased slope in the time-temperature curve is contributed by the middle plasterboard layer absorbing the heat within the cavity thereby increasing the fire side stud hot and cold flange temperatures. This phenomenon was also reported in the experimental investigation in \Cref{ch:Fire} and was also simulated by the developed FDS thermal model in \Cref{ch:FE-Thermal}. Parametric model results also agree with this claim confirming the accuracy of the developed FDS thermal model.  
\begin{figure}[!htbp]
	\centering
	\begin{subfigure}[b]{0.6\textwidth}
		\centering
		\includegraphics[width=\textwidth]{SL-90-075-2x16-FI-r2-PB.pdf}
		\caption{}
		\label{subfig:SL-90-075-2x16-FI-r2-PB}
	\end{subfigure}
	\begin{subfigure}[b]{0.6\textwidth}
		\centering
		\includegraphics[width=\textwidth]{SL-90-075-2x16-FI-r2-Studs.pdf}
		\caption{}
		\label{subfig:SL-90-075-2x16-FI-r2-Studs}
	\end{subfigure}
	   \caption{Model SL-90-0.75-FI - Plasterboard and stud time-temperature curves of cavity insulated shaftliner wall with 90 $\times$ 0.75 mm studs - (a) Plasterboard temperatures (b) Stud temperatures}
	   \label{fig:SL-90-075-2x16-FI-r2}
\end{figure}
