Repository: Hari-Magara/Thesis

File: chapters/abbreviations.tex
\begin{itemize}[label={},leftmargin=*]
    \item \textbf{AS/NZS} - Australian Standard/New Zealand Standard
    \item \textbf{AISI} -  American Iron and Steel Institute
    \item \textbf{BS} -  British Standard
    \item \textbf{CFS} - Cold-formed steel
    \item \textbf{CFD} - Computational Fluid Dynamics
    \item \textbf{DSC} - Differential Scanning Calorimetry
    \item \textbf{EDTA} - Ethelynediaminetetraacetic acid
    \item \textbf{FEA} - Finite Element Analysis
    \item \textbf{FRL} -  Fire Resistance Level
    \item \textbf{FSM} - Finite Strip Method
    \item \textbf{NCC} -  National Construction Code
    \item \textbf{LCS} - Lipped Channel Section
    \item \textbf{LSF} - Light Gauge Steel Frame
    \item \textbf{LR} - Load Ratio
    \item \textbf{LVDT} - Linear Variable Displacement Transducers
    \item \textbf{UB} - Universal Beam
    \item \textbf{UCS} - Unlipped Channel Sections 
    \item \textbf{UC} - Universal Column
\end{itemize}

File: chapters/authorship.tex
{\setstretch{1.5}

The work contained in this thesis has not been previously submitted to meet requirements for an award at this or any other higher education institution. To the best of my knowledge and belief, the thesis contains no material previously published or written by another person except where due reference is made.

\vspace*{2cm}
\noindent
Signature....................

\vspace*{2cm}
\noindent
Date.........................

}

File: chapters/frontmatter.tex
\begin{titlepage}
    \begin{center}
        \vspace*{1cm}
        \Huge
        \textbf{Fire Performance of Complex Light Gauge Steel Framed Wall Systems}
        
        \vspace{1cm}
        \Large
        By
        
        \vspace{1cm}
        \LARGE
        \textbf{Harikrishnan Magarabooshanam}
        \vspace{1.5cm}
        
        \includegraphics[width=0.3\textwidth]{QUTLogo.png}
        
        \vspace{1cm}
        \Large
        \textit{Submitted in fulfilment of the requirement for the degree of}\\
        \vspace{1cm}
        \LARGE
       \textbf{ Doctor of Philosophy}
        \vspace{1cm}
        
      \linespread{1.5}
      \large    
        School of Civil Engineering and Built Environment\\   
        Science and Engineering Faculty\\     
        Queensland University of Technology\\        
        Australia\\
        
        2019 
    \end{center}
\end{titlepage}

File: chapters/keywords.tex
{\setstretch{1.5}

Complex Light gauge steel-framed (LSF) walls, Cold-formed steel, Double stud, Staggered stud, Shaftliner, Time-temperature curve, Buckling, Load bearing, Non-load bearing Fire Dynamics Simulator (FDS), Effective cavity depth, Stud depth, Convection, Load ratio, Fire Resistance Level (FRL).  

}

File: chapters/publications.tex
\section*{International Journal Papers}

\begin{enumerate}
    \item H. Magarabooshanam, A. Ariyanayagam, and M. Mahendran, “Behaviour of load bearing double stud LSF walls in fire,” Fire Safety Journal, vol. 107, pp. 15–28, Jul. 2019.
    \item H. Magarabooshanam, A. Ariyanayagam, and M. Mahendran, “Fire resistance of non-load bearing LSF walls with varying cavity depth,” Thin-Walled Structures, vol. 105, May 2020, 106675.
    \item  H. Magarabooshanam, A. Ariyanayagam, and M. Mahendran, “Effect of Cavity Insulation on the Fire Performance of Double Stud
    LSF Walls,” (To be submitted)
\end{enumerate}

\section*{Peer Reviewed International Conference Papers}

\begin{enumerate}
    \item H. Magarabooshanam, A. Ariyanayagam, and M. Mahendran, “Fire tests of load bearing double stud LSF walls,” in Proceedings of the 10th International Conference on Structures in Fire 2018., 2018, pp. 641–648.
    \item H. Magarabooshanam, A. Ariyanayagam, and M. Mahendran, “Behaviour of Load Bearing Staggered Stud LSF Walls in Fire,” (Accepted) in the 11th International Conference on Structures in Fire 2020.
\end{enumerate}

File: chapters/titlepage.tex
\begin{titlepage}
    \begin{tikzpicture}[remember picture, overlay]
      \draw[line width = 1 pt] ($(current page.north west) + (40mm,-25mm)$) rectangle ($(current page.south east) + (-25mm,25mm)$);
      \draw[line width = 1 pt] ($(current page.north west) + (38mm,-23mm)$) rectangle ($(current page.south east) + (-23mm,23mm)$);
      \end{tikzpicture}
    \begin{center}
        \vspace*{0.5cm}
        \Huge
        \textbf{Fire Performance of Complex Light Gauge Steel Framed Wall Systems}
        
        \vspace{1cm}
        \Large
        By
        
        \vspace{1cm}
        \LARGE
        \textbf{Harikrishnan Magarabooshanam}
        \vspace{1.5cm}
        
        \includegraphics[width=0.3\textwidth]{QUTlogo.pdf}
        
        \vspace{1cm}
        \large
        \centering \textit{A thesis submitted to the\\ School of Civil and Environmental Engineering,\\ Queensland University of Technology \\in fulfilment of the requirements for the degree of}\\
        \vspace{1cm}
        \LARGE
       \textbf{ Doctor of Philosophy}
        \vspace{1cm}
        
      \linespread{1.2}
      \small    
        School of Civil and Environmental Engineering\\   
        Science and Engineering Faculty\\     
        Queensland University of Technology\\        
        Australia\\
        2020 
    \end{center}
\end{titlepage}

File: chapters/Ch-Experiments-Ambient-r3.tex (part 2 of 2)
\section{General}
Tensile coupon tests were conducted to determine the Young's Modulus and yield strength of the steel studs. Details of the tensile coupons are given in \Cref{fig:tensile-coupon-details}. Tensile coupons were cut from the web and flanges of the studs at three locations along the 3 m long studs. Tensile coupon tests were conducted using Instron testing machine which operates on Bluehill software. Extensometers were used to measure the strain. \Cref{fig:tensile-coupon-details} shows the details of tensile coupons.  
\begin{figure}[!htbp]
	\centering
			\includegraphics[scale=0.4]{tensile-coupon-details}\\
		\caption{Tensile coupon details}
		\label{fig:tensile-coupon-details}
\end{figure}
\begin{figure}[!htbp]
	\centering
			\includegraphics[scale=0.3]{Coupon-test-setup.pdf}\\
		\caption{Tensile coupon test set-up}
		\label{fig:tensile-coupon-test-setup}
\end{figure}
% Table generated by Excel2LaTeX from sheet '0.75'
\begin{table}
	\centering
	\caption{Tensile coupon test results of 0.75 mm thick studs}
	  \begin{tabular}{cccc}
	  \toprule
	  \multicolumn{1}{p{2.145em}}{\centering Test\newline{}No} & 
	  \multicolumn{1}{p{4.07em}}{\centering Coupon \newline{}Location} & 
	  \multicolumn{1}{p{7.07em}}{\centering Young's\newline{}Modulus (GPa)} & 
	  \multicolumn{1}{p{7.145em}}{\centering Yield\newline{}Strength (MPa)} \\
	  \midrule
	  1    & Web  &  202.5 & 634.4 \\
	  2    & Web  &  232.3 & 658.4 \\
	  3    & Web  &  220.5 & 633.0 \\
	  4    & Web  &  214.3 & 642.9 \\
	  5    & Web  &  218.2 & 643.6 \\
	  6    & Web  &  212.9 & 642.9 \\
	  7    & Flange &  212.4 & 648.7 \\
	  8    & Flange &  216.4 & 658.3 \\
	  9    & Flange &  217.5 & 660.5 \\
	  \midrule
	  \multicolumn{2}{c}{Average} & 216.3 & 646.9 \\
	  \bottomrule
	  \end{tabular}%
	\label{tab:075-coupon-results}%
  \end{table}%
  % Table generated by Excel2LaTeX from sheet '0.95'
\begin{table}
\centering
\caption{Tensile coupon test results of 0.95 mm thick studs}
	\begin{tabular}{ccccc}
	\toprule
	\multicolumn{1}{p{2.145em}}{\centering Test\newline{}No} & 
	\multicolumn{1}{p{4.07em}}{\centering Coupon \newline{}Location} & 
	\multicolumn{1}{p{7.07em}}{\centering Young's\newline{}Modulus (GPa)} & 
	\multicolumn{1}{p{7.145em}}{\centering Yield\newline{}Strength (MPa)} \\
	\midrule
	10   & Web  &  216.5 & 612.9 \\
	11   & Web  &  219.1 & 623.7 \\
	12   & Web  &  202.8 & 622.9 \\
	13   & Flange &  217.9 & 620.7 \\
	14   & Flange &  218.6 & 620.6 \\
	15   & Flange &  218.3 & 604.4 \\
	\midrule
	\multicolumn{2}{c}{Average} & 215.5 & 617.5 \\
	\bottomrule
	\end{tabular}%
\label{tab:095-coupon-results}%
\end{table}%
\begin{figure}
\centering
\begin{subfigure}[b]{0.6\textwidth}
	\centering
	\includegraphics[width=\textwidth]{Test2-Specimen_RawData_5.pdf}
	\caption{}
	\label{subfig:Test2-Specimen_RawData_5}
\end{subfigure}
\begin{subfigure}[b]{0.6\textwidth}
	\centering
	\includegraphics[width=\textwidth]{Test9-Specimen_RawData_4.pdf}
	\caption{}
	\label{subfig:Test9-Specimen_RawData_4}
\end{subfigure}
	\caption{Stress-strain curves from tensile coupon tests of 0.75 mm G550 steel (a) Stud Web (b) Stud Flange}
	\label{fig:075-stress-strain}
\end{figure}
\begin{figure}
	\centering
	\begin{subfigure}[b]{0.6\textwidth}
		\centering
		\includegraphics[width=\textwidth]{Test11-Specimen_RawData_6.pdf}
		\caption{}
		\label{subfig:Test11-Specimen_RawData_6}
	\end{subfigure}
	\caption{Stress-strain curves from tensile coupon tests of 0.95 mm G550 steel (a) Stud Web (b) Stud Flange}
		\label{fig:095-stress-strain-a}
\end{figure}
\begin{figure}
	\ContinuedFloat
	\centering
	\begin{subfigure}[b]{0.6\textwidth}
		\centering
		\includegraphics[width=\textwidth]{Test13-Specimen_RawData_8.pdf}
		\caption{}
		\label{subfig:Test13-Specimen_RawData_8}
	\end{subfigure}
		\caption{Stress-strain curves from tensile coupon tests of 0.95 mm G550 steel (a) Stud Web (b) Stud Flange}
		\label{fig:095-stress-strain}
\end{figure}

\Cref{fig:tensile-coupon-test-setup} shows the tensile coupon test set-up. Details of the tensile coupon tests are shown in \Cref{tab:075-coupon-results,tab:095-coupon-results}. Fifteen tensile coupon tests were conducted to determine the Young's Modulus and yield strength of the steel used in the ambient temperature capacity wall tests. \Cref{fig:075-stress-strain,fig:095-stress-strain} show the stress-strain curves obtained for 0.75 mm and 0.95 mm studs while \Cref{tab:075-coupon-results,tab:095-coupon-results} give the measured Young's modulus and yield strength values. The average Young's Modulus and yield strength of 0.75 mm thick studs were 216.4 GPa and 647.0 MPa, respectively. Likewise, for 0.95 mm thick steel, the average Young's Modulus and yield strength were 215.6 GPa and 617.5 MPa, respectively. The yield strength of 0.75 mm thick steel was higher in comparison with 0.95 mm steel. 

\section[Design Capacity Predictions Based on Direct Strength Method (DSM)]{Design Capacity Predictions Based on \\Direct Strength Method (DSM)}

Conducting full-scale tests to determine the ambient temperature capacity of the LSF wall configurations is precise but expensive and time consuming. Therefore researchers have developed equations based on experimental and numerical studies to determine the ambient temperature axial compression capacities of these thin-walled LSF walls. Cold-formed steel members are generally designed based on the Effective Width Method (EWM) or the Direct Strength Method (DSM). The DSM is widely used in recent times over EWM due to less cumbersome calculations involved as stated by \citet{Yu2007,Schafer2008b,Shahbazian2011,Shahbazian2012}. Suitable DSM equations were successfully developed and used by \citet{Kesawan2016} to predict the reduced load bearing capacities of Hollow Flange Channel (HFC) studs when exposed to non-uniform temperature distributions during standard fire tests. Their applicability to other cold-formed steel sections such as Lipped Channel and Web Stiffened channel sections were then verified by \citet{Rusthi2018}. The DSM equations have been recently included in AS/NZS 4600 (\cite{ASNZ4600}). These two research studies of \citet{Kesawan2016,Rusthi2018} have enabled the use of DSM based design equations to determine the load bearing capacity of cold-formed steel studs. This research has also investigated the applicability of these design equations to predict the ambient temperature capacities of the double and staggered stud LSF wall configuration considered for experimental investigation in this chapter.

To determine the ambient temperature capacities through DSM equations, parameters such as stud dimensions, mechanical properties and load factors from elastic buckling analysis are required. The stud dimensions were obtained from the manufacturer's data specification sheet and the mechanical properties were determined from the tensile coupon tests discussed previously in \Cref{sec:tensile-coupon}. The load factors were determined from the elastic buckling analyses conducted using Constrained and Unconstrained Finite Strip Method (CUFSM) software developed by \citet{Li2010a}. The stud sections were modelled using centre line dimensions and appropriate boundary conditions were assigned to the stud flanges and the finite strip analysis was performed using CUFSM. It is to be noted that CUFSM possesses capabilities to perform elastic buckling analysis corresponding to cross-section only. Therefore, the lateral restraints provided at the flanges to simulate intermittent plasterboard and nogging restraints were considered along the full length of the stud instead of only at intermittent locations. This shortcoming might result in conservative results when the load factors are substituted in the AS/NZS 4600 (\cite{ASNZ4600}) based design capacity equations. \Cref{fig:signature-curve} shows the signature curve outputs from the CUFSM highlighting the important load factors corresponding to different buckling modes.     
\begin{figure}
	\centering
	\begin{subfigure}[b]{0.6\textwidth}
		\centering
		\includegraphics[width=\textwidth]{90-095-signature.pdf}
		\caption{}
		\label{subfig:90-095-signature}
	\end{subfigure}
	\begin{subfigure}[b]{0.6\textwidth}
		\centering
		\includegraphics[width=\textwidth]{90-075-signature.pdf}
		\caption{}
		\label{subfig:90-075-signature}
	\end{subfigure}
	\begin{subfigure}[b]{0.6\textwidth}
		\centering
		\includegraphics[width=\textwidth]{70-095-signature.pdf}
		\caption{}
		\label{subfig:70-095-signature}
	\end{subfigure}
	\caption{Signature curves from CUFSM finite strip analysis for Tests (a) AT1 (b) AT2 (c) AT4 (d) AT5}
		\label{fig:signature-curve-a}
\end{figure}
\begin{figure}
	\ContinuedFloat
	\centering
	\begin{subfigure}[b]{0.6\textwidth}
		\centering
		\includegraphics[width=\textwidth]{90-095-st-signature.pdf}
		\caption{}
		\label{subfig:90-095-st-signature}
	\end{subfigure}
		\caption{Signature curves from CUFSM finite strip analysis for Tests (a) AT1 (b) AT2 (c) AT4 (d) AT5}
		\label{fig:signature-curve}
\end{figure}
\begin{figure}
	\centering
	\begin{subfigure}[b]{0.15\textwidth}
		\centering
		\includegraphics[width=\textwidth]{90-095-70mm.pdf}
		\caption{}
		\label{subfig:90-095-70mm}
	\end{subfigure}
	\begin{subfigure}[b]{0.15\textwidth}
		\centering
		\includegraphics[width=\textwidth]{90-095-300mm.pdf}
		\caption{}
		\label{subfig:90-095-300mm}
	\end{subfigure}
	\begin{subfigure}[b]{0.15\textwidth}
		\centering
		\includegraphics[width=\textwidth]{90-095-500mm.pdf}
		\caption{}
		\label{subfig:90-095-500mm}
	\end{subfigure}
	\begin{subfigure}[b]{0.18\textwidth}
		\centering
		\includegraphics[width=\textwidth]{90-095-1000mm.pdf}
		\caption{}
		\label{subfig:90-095-1000mm}
	\end{subfigure}
	\begin{subfigure}[b]{0.18\textwidth}
		\centering
		\includegraphics[width=\textwidth]{90-095-3000mm.pdf}
		\caption{}
		\label{subfig:90-095-3000mm}
	\end{subfigure}
		\caption{Buckling modes from CUFSM finite strip analysis for Test-AT1 at different lengths (a) 70 mm (b) 300 mm (c) 500 mm (d) 1000 mm (e) 3000 mm}
		\label{fig:90-095-CUFSM-buckling}
\end{figure}
\begin{figure}
	\centering
	\begin{subfigure}[b]{0.15\textwidth}
		\centering
		\includegraphics[width=\textwidth]{90-075-70mm.pdf}
		\caption{}
		\label{subfig:90-075-70mm}
	\end{subfigure}
	\begin{subfigure}[b]{0.18\textwidth}
		\centering
		\includegraphics[width=\textwidth]{90-075-300mm.pdf}
		\caption{}
		\label{subfig:90-075-300mm}
	\end{subfigure}
	\begin{subfigure}[b]{0.18\textwidth}
		\centering
		\includegraphics[width=\textwidth]{90-075-1000mm.pdf}
		\caption{}
		\label{subfig:90-075-1000mm}
	\end{subfigure}
	\begin{subfigure}[b]{0.18\textwidth}
		\centering
		\includegraphics[width=\textwidth]{90-075-3000mm.pdf}
		\caption{}
		\label{subfig:90-075-3000mm}
	\end{subfigure}
		\caption{Buckling modes from CUFSM finite strip analysis for Test-AT2 at different lengths (a) 70 mm (b) 300 mm (c) 1000 mm (d) 3000 mm}
		\label{fig:90-075-CUFSM-buckling}
\end{figure}
\begin{figure}
	\centering
	\begin{subfigure}[b]{0.15\textwidth}
		\centering
		\includegraphics[width=\textwidth]{70-095-50mm.pdf}
		\caption{}
		\label{subfig:70-095-50mm}
	\end{subfigure}
	\begin{subfigure}[b]{0.15\textwidth}
		\centering
		\includegraphics[width=\textwidth]{70-095-300mm.pdf}
		\caption{}
		\label{subfig:70-095-300mm}
	\end{subfigure}
	\begin{subfigure}[b]{0.18\textwidth}
		\centering
		\includegraphics[width=\textwidth]{70-095-1000mm.pdf}
		\caption{}
		\label{subfig:70-095-1000mm}
	\end{subfigure}
	\begin{subfigure}[b]{0.18\textwidth}
		\centering
		\includegraphics[width=\textwidth]{70-095-3000mm.pdf}
		\caption{}
		\label{subfig:70-095-3000mm}
	\end{subfigure}
		\caption{Buckling modes from CUFSM finite strip analysis for Test-AT4 at different lengths (a) 50 mm (b) 300 mm (c) 1000 mm (d) 3000 mm}
		\label{fig:70-095-CUFSM-buckling}
\end{figure}
\begin{figure}
	\centering
	\begin{subfigure}[b]{0.15\textwidth}
		\centering
		\includegraphics[width=\textwidth]{90-095-st-40mm.pdf}
		\caption{}
		\label{subfig:90-095-st-40mm}
	\end{subfigure}
	\begin{subfigure}[b]{0.15\textwidth}
		\centering
		\includegraphics[width=\textwidth]{90-095-st-200mm.pdf}
		\caption{}
		\label{subfig:90-095-st-200mm}
	\end{subfigure}
	\begin{subfigure}[b]{0.15\textwidth}
		\centering
		\includegraphics[width=\textwidth]{90-095-st-300mm.pdf}
		\caption{}
		\label{subfig:90-095-st-300mm}
	\end{subfigure}
	\begin{subfigure}[b]{0.15\textwidth}
		\centering
		\includegraphics[width=\textwidth]{90-095-st-1000mm.pdf}
		\caption{}
		\label{subfig:90-095-st-1000mm}
	\end{subfigure}
	\begin{subfigure}[b]{0.15\textwidth}
		\centering
		\includegraphics[width=\textwidth]{90-095-st-3000mm.pdf}
		\caption{}
		\label{subfig:90-095-st-3000mm}
	\end{subfigure}
		\caption{Buckling modes from CUFSM finite strip analysis for Test-AT5 at different lengths (a) 40 mm (b) 200 mm (c) 300 mm (d) 1000 mm (e) 3000 mm}
		\label{fig:90-095-st-CUFSM-buckling}
\end{figure}

% Table generated by Excel2LaTeX from sheet 'Sheet6'
\begin{table}[htbp]
	\centering
	\caption{Elastic buckling loads of studs from CUFSM}
	  \begin{tabular}{cccc}
	  \toprule
	  Description & Ag (mm2) & Critical Load Factor & Buckling Load (kN) \\
	  \midrule
	  AT1   & 160.35 & 0.22  & 21.85 \\
	  AT2   & 128.37 & 0.14  & 9.69 \\
	  AT4   & 128.07 & 0.30  & 20.30 \\
	  AT5   & 160.35 & 0.63  & 44.34 \\
	  \bottomrule
	  \end{tabular}%
	\label{tab:elastic-CUFSM}%
  \end{table}%  

% Table generated by Excel2LaTeX from sheet 'Table-measured'
\begin{table}[htbp]
	\centering
	\caption{Ultimate axial compression capacities from DSM predictions and experiment}
	  \begin{tabular}{ccccc}
	  \toprule
	  \multirow{2}[4]{*}{Test} & \multicolumn{3}{c}{Ultimate Axial Compression Capacities (kN)} & \multirow{2}[4]{*}{Difference} \\
  \cmidrule{2-4}          & DSM (per stud) & DSM combined & Experiment &  \\
	  \midrule
	  AT1   & 28.43 & 56.86 & 73    & 16.14 \\
	  AT2   & 18.88 & 37.76 & 47.08 & 9.32 \\
	  AT4   & 17.8  & 35.6  & 86.21 & 50.61 \\
	  AT5   & 38.89 & 77.78 & 68.49 & -9.29 \\
	  \bottomrule
	  \end{tabular}%
	\label{tab:dsm-ambient}%
  \end{table}%
    
CUFSM analysis was conducted for three studs of dimensions 90 $\times$ 0.95 mm, 90 $\times$ 0.75 mm and 70 $\times$ 0.95 mm corresponding to the ambient temperature capacity Tests-AT1, AT2, AT4 and AT5. Test-AT3 was not considered for the CUFSM analysis as the stud dimensions were similar to that of Test-AT2. Also, for Test-AT5 90 $\times$ 0.95 mm stud was used wherein the restraints were provided on the web in addition to the one flange provided in other models as shown in \Cref{fig:90-095-CUFSM-buckling,fig:90-075-CUFSM-buckling,fig:70-095-CUFSM-buckling,fig:90-095-st-CUFSM-buckling} which includes the buckling modes of the studs from CUFSM analysis. For the DSM based design calculations, the lowest load factor from the signature curves are extracted to determine the ambient temperature compression capacities of the conducted full-scale tests. Local buckling was the lowest failure mode in all the studs as inferred from the signature curves shown in \Cref{fig:signature-curve}. The local buckling factor from the signature curve corresponding to Tests-AT1 and AT2 occurred at half wave lengths of 70 mm while it was 50 mm and 40 mm for Tests-T4 and T5. The corresponding load factors were incorporated in the DSM equations and the ultimate compression capacities of the stud sections were determined and is shown in \Cref{tab:dsm-ambient}. 

Single studs were modelled in CUFSM to determine the load factor for substitution in the DSM equations. Therefore, the arrived capacities are doubled to determine the ultimate axial compression capacity of a stud set. The critical buckling load factor along with the elastic buckling loads of studs are presented in \Cref{tab:elastic-CUFSM}. The axial compression capacity predictions from the AS 4600 based DSM equation resulted in lower capacities in comparison with the experiments except Test-AT5. The DSM predictions resulted a maximum ambient temperature axial compression capacity for Test-AT5 (staggered stud wall with 90 $\times$ 0.95 mm studs). However, the experiment gave a maximum axial compression capacity for Test-AT1. This was attributed to the continuous restraints considered on the stud web and flanges resulting in higher local bucking load factors in comparison with the double stud wall Test-AT1. Since the continuous restrain is considered only on one flange, in Test-AT1, the local buckling load factor was lower and resulted in a reduced ultimate axial compression capacity. Likewise the DSM based ultimate compression capacity for Test-AT5 was lower than the experiment. The difference in predicted capacity and experiment for Test-AT4 may be attributed by various reasons which includes the load sharing to the stiffened nested edge studs and may also be due to the higher yield strength of steel studs used in the test wall. This was possible as the studs for Test-AT4 were procured from a different batch of studs. This shows the need to develop a finite element (FE) structural model to better predict the axial compression capacities of the double and staggered stud LSF wall systems and will be discussed in \Cref{ch:FE-Structural}. There also prevails a limitation in assigning intermittent lateral restraints to the stud flanges and near the service holes in the web in determining the load factors through CUFSM.

\section{Summary of Findings}

The following findings can be drawn from the ambient temperature capacity tests on double and staggered stud LSF walls and tensile coupon tests.
\begin{itemize}
	\item Axial compression capacity of LSF wall is dependent on the thickness and depth of the studs.
	\item The effect of plasterboards on the stud flanges providing in-plane lateral restraints significantly influences the axial compression capacity of single stud LSF walls. The absence of effective plasterboard restraints on the inner stud flanges in double stud walls affects the axial compression capacity of double stud LSF walls despite the use of noggings at 1 m intervals.
	\item In the case of staggered stud LSF walls, despite the absence of plasterboard restraint on one flange, the omega noggings connecting the stud webs at 1 m intervals provide significant in-plane lateral restraints to the studs and together with additional end cleats at the supports gave a similar axial compression capacity in comparison with double stud LSF walls.
	\item The axial compression capacity of plasterboard lined double stud walls is significantly higher for walls with 70 mm studs in comparison with 90 mm studs of the same thickness. This is attributed to the increased plate slenderness of 90 mm studs. 
	\item Tensile tests of coupons taken from G550 steel studs show that the minimum guaranteed yield strength of 550 MPa is achieved in all the tests. 0.75 mm steel has a higher yield strength in comparison with 0.95 mm steel despite the same grade of steel. This is because of the higher cold work in steel with lower thicknesses. However, the Young's Modulus is almost similar irrespective of the thickness. The Young's Modulus and yield strength results from the coupon tests reported in this chapter can be used in the numerical analysis of LSF walls. 
	\item Ultimate compression capacities predicted by the DSM equations in AS/NZS 4600 resulted in reasonable agreement for double stud wall Tests-AT1, AT2 and staggered stud wall Test-AT5. However, the design capacity predictions for AT4 was lower in comparison with the experiment. This may be attributed to the load sharing in the studs due to nesting of the edge studs and may also be due to the difference in mechanical properties of the steel used for Test-AT4. The limitation of providing intermittent lateral restraints to determine the load factors for DSM calculation needs to be addressed to better determine the axial compression capacities of the studs. 
\end{itemize}
