Repository: Hari-Magara/Thesis

File: graphs/abaqus-thermocoupled-exp/t4-experiment.csv (part 1 of 6)
,TimeStamp,Time in Minutes,Kyowa PG 500 KUM -Load in bar-(bar),Load in kN,Stud2-Axial-O,Stud2-Axial,Stud3-Axial-O,Stud3-Axial,Stud4-Axial-O,Stud4-Axial,Stud5-Axial-O,Stud5-Axial,Stud3-Top-O,Stud3-Top,Stud3-Mid-O,Stud3-Mid,Stud3-Bottom-O,Stud3-Bottom,Stud4-Top-O,Stud4-Top,Stud4-Mid-O,Stud4-Mid,Stud4-Bottom-O,Stud4-Bottom,Pb1-Top-Left,Pb1-Top-Right,Pb1-Mid-Mid,Pb1-Bottom-Left,Pb1-Bottom-Right,Pb1-Pb2-Mid-Left,Pb1-Pb2-Mid-Mid,Pb1-Pb2-Mid-Right,Pb2-Top-Left,Pb2-Top-Right,Pb2-Mid-Mid,Pb2-Bottom-Left,Pb2-Bottom-Right,Pb3-Top-Left,Pb3-Top-Right,Pb3-Mid-Mid,Pb3-Bottom-Left,Pb3-Bottom-Right,Pb3-Pb4-Mid-Left,Pb3-Pb4-Mid-Mid,Pb3-Pb4-Mid-Right,Pb4-Top-Left,Pb4-Top-Right,Pb4-Mid-Mid,Pb4-Bottom-Left,Pb4-Bottom-Right,Pb4-Top of stud,Pb4-Inbetween stud,Stud2-Mid-Fire-HF,Stud2-Mid-Fire-CF,Stud2-Mid-Amb-HF,Stud2-Mid-Amb-CF,Stud3-Top-Fire-HF,Stud3-Top-Fire-CF,Stud3-Top-Amb-HF,Stud3-Top-Amb-CF,Stud3-Mid-Fire-HF,Stud3-Mid-Fire-CF,Stud3-Mid-Amb-HF,Stud3-Mid-Amb-CF,Stud3-Bottom-Fire-HF,Stud3-Bottom-Fire-CF,Stud3-Bottom-Amb-HF,Stud3-Bottom-Amb-CF,Stud4-Top-Fire-HF,Stud4-Top-Fire-CF,Stud4-Top-Amb-HF,Stud4-Top-Amb-CF,Stud4-Mid-Fire-HF,Stud4-Mid-Fire-CF,Stud4-Mid-Amb-HF,Stud4-Mid-Amb-CF,Stud4-Bottom-Fire-HF,Stud4-Bottom-Fire-CF,Stud4-Bottom-Amb-HF,Stud4-Bottom-Amb-CF,Stud5-Mid-Fire-HF,Stud5-Mid-Fire-CF,Stud5-Mid-Amb-HF,Stud5-Mid-Amb-CF,Furnace-Top-Left,Furnace-Top-Right,Furnace-Bottom-Left,Furnace-Bottom-Right,Average-Pb1,Average-Pb1-Pb2,Average-Pb2,Average-Pb3,Average-Pb3-Pb4,Average-Pb4,Average-Furnace,Time2
0,37:35.0,0,-104.923759,33.71200377,13.039715,0.0,11.547123,0.0,12.319048,0.0,10.797503,0.0,1.477795,0.0,0.31198000000000004,0.0,-2.6337599999999997,0.0,1.476148,0.0,0.696204,0.0,-1.738866,0.0,19.441998,21.868843,22.414360000000002,21.418634,21.842474,20.94973,20.880512,21.009453,21.011536,20.636251,20.92959,20.434551000000003,20.764985999999997,20.756651,20.675383,20.930285,20.705482,20.410234,20.654543,20.800873,20.773785,21.224014,20.263624,21.322601000000002,21.127501000000002,20.683718,20.582066,21.198555,20.521164000000002,20.62722,20.41695,20.846481,21.412848999999998,21.025888000000002,21.200638,21.134211999999998,21.003666,21.036768,20.761745,21.203878,20.956907,20.446594,20.793928,20.509817,20.88769,20.903431,20.638334,21.107595,21.130972,20.676771,20.774015,20.702242000000002,20.607075,20.628147,20.322224,20.735352,20.618422,20.252506,20.632778,20.523249,25.919485,24.166359,24.412857000000002,24.371778,21.88607775,20.915121,20.6913445,20.695607,20.743067,21.111277800000003,24.71761975,
36,38:04.9,1,-104.43001600000001,33.55336414,13.041356,0.001641,11.550406,0.003283,12.319048,0.0,10.810637,0.013134,1.487647,0.009852,0.308696,-0.0032840000000000005,-2.660032,-0.026272000000000004,1.47779,0.0016420000000000002,0.69292,-0.0032840000000000005,-1.7979779999999999,-0.059112,-27.444712,52.905032999999996,52.508511,29.872093,42.078407,20.961536,20.869633,20.99325,20.992092,20.634399,20.905746,20.418804,20.726553,20.75318,20.66589,20.924961,20.671446,20.390779000000002,20.644123,20.792307,20.743686999999998,21.224476,20.252506,21.312186999999998,21.121945999999998,20.674688,20.562614,21.185825,20.499164999999998,20.617264000000002,20.40514,20.837452,21.414469,21.02149,21.179346,21.127733,20.985147,21.026583,20.751328,21.183743,20.948341,20.432467000000003,20.78536,20.502638,20.879123999999997,20.899496,20.630463,21.098568,21.106207,20.669363,20.764523999999998,20.687424,20.602674,20.617264000000002,20.311569,20.728868,20.595034,20.246948,20.633242000000003,20.509354000000002,75.882812,69.97966,47.782207,49.015633,44.341011,20.9155845,20.6713755,20.6812512,20.72670567,21.103824399999997,60.665078,1.0
109,39:05.2,2,-101.81519300000001,32.71322151,13.013442999999999,-0.026272000000000004,11.5619,0.014777,12.355172,0.036124,10.82952,0.032017000000000004,1.481079,0.0032840000000000005,0.23316399999999998,-0.078816,-2.863639,-0.229879,0.857118,-0.61903,0.6896359999999999,-0.006568000000000001,-1.9983,-0.259434,-114.250656,135.04591399999998,167.895096,99.96521800000001,113.791183,21.324915,21.084681,20.988157,20.983759,20.646670999999998,20.88792,20.402128,20.722153,20.734194,20.655006,20.896486,20.673067,20.371094,20.626062,20.771238,20.735813,21.207813,20.237451999999998,21.290434,21.115696,20.64806,20.559604999999998,21.176336,20.505417,20.605223000000002,20.382906,20.813375,21.477175,21.031443,21.194853,21.130741,20.98237,21.012926,20.738360999999998,21.190454000000003,20.925655,20.417414,20.764754999999997,20.489901,20.938387,20.942554,20.649217999999998,21.118706,21.10343,20.651764,20.749243,20.685802,20.592024,20.590403,20.304853,20.705946,20.600592000000002,20.234903,20.626989000000002,20.488049,284.237946,281.58905,297.331055,249.025925,129.17435279999998,21.204798,20.664718,20.665969399999998,20.71103767,21.087667800000002,278.045994,1.0
182,40:05.5,3,-106.222893,34.12941552,13.098825999999999,0.059111000000000004,11.73595,0.188827,12.58177,0.26272199999999996,11.08813,0.290627,1.4154,-0.062395000000000006,-0.014778,-0.326758,-3.0311220000000003,-0.397362,0.840698,-0.63545,0.696204,0.0,-2.008152,-0.269286,-179.74205,181.482788,189.845581,126.582306,124.304771,24.381933,22.97995,20.998806,20.980749,20.668436,20.909681,20.397959,20.721922,20.718449,20.692516,20.873798,20.660101,20.343763,20.622358,20.755262,20.714514,21.191381,20.223782999999997,21.274466,21.114539999999998,20.622126,20.548489,21.149027,20.480406,20.582762,20.3748,20.803883,21.563709,21.02635,21.172864999999998,21.102503,20.958063,20.997879,20.714281,21.166616,20.93862,20.391476,20.750401,20.460953,21.046951,20.965704000000002,20.689507,21.155045,21.08746,20.631851,20.746927,20.669594,20.601055,20.560299,20.269415,20.668205,20.640419,20.235828,20.608465,20.471375,366.87005600000003,379.381195,371.241333,335.743652,155.5538615,23.6809415,20.6744995,20.6577254,20.697378,21.070307999999997,363.309059,1.0
254,41:05.1,4,-105.114456,33.77327471,13.117709,0.07799400000000001,11.767147999999999,0.220025,12.624462,0.30541399999999996,11.125896000000001,0.328393,1.1855200000000001,-0.292275,-0.21345999999999998,-0.52544,-3.3201129999999996,-0.686353,0.840698,-0.63545,0.6896359999999999,-0.006568000000000001,-2.2905740000000003,-0.551708,-289.272217,223.89718599999998,248.226212,180.701019,177.164795,32.095734,29.318838,21.055979,20.985147,20.793695,21.081209,20.4855,20.814764,20.731878,20.698769,20.864307,20.638334,20.345617,20.611242,20.728868,20.701548000000003,21.181196,20.211277,21.256876000000002,21.096718,20.59897,20.526258,21.129122,20.505879999999998,20.559604999999998,20.3389,20.786518,21.671059,21.030287,21.170551,21.093477,21.009453,20.973574,20.67654,21.148794,21.035841,20.353493,20.716366,20.439878,21.367264000000002,21.014545000000002,20.687654000000002,21.141851000000003,21.186058,20.629072,20.715902,20.638798,20.692749,20.56632,20.246485,20.663342,20.759660999999998,20.236988,20.608696,20.467438,426.274445,445.99188200000003,439.51895099999996,414.25647000000004,207.49730300000002,30.707286,20.793792,20.655781,20.68055267,21.0525764,431.510437,1.0
327,42:05.3,5,-105.508652,33.89992989,13.162864,0.123149,11.798346,0.251223,12.652376,0.333328,11.152167,0.354664,0.801293,-0.676502,-0.321832,-0.633812,-3.586115,-0.952355,0.840698,-0.63545,0.6896359999999999,-0.006568000000000001,-2.5270200000000003,-0.788154,-1837.746826,268.257294,291.123779,227.087723,216.81158399999998,42.650688,40.712532,21.138379999999998,20.988851999999998,21.172864999999998,21.792973,20.927971,21.193695,20.781193,20.743454,20.868242000000002,20.643429,20.378505999999998,20.592254999999998,20.726089,20.68395,21.176569,20.189966000000002,21.245073,21.076349,20.582529,20.516069,21.113382,20.682560000000002,20.586929,20.324541,20.783045,22.12718,21.109678,21.198786,21.147869,21.290895000000003,20.991629,20.670288,21.126112,21.343428,20.374567000000003,20.71104,20.420192999999998,22.041382000000002,21.174948,20.757114,21.189297,21.577824,20.669363,20.77309,20.671215,21.003666,20.597118,20.242546,20.646670999999998,21.139769,20.280996,20.620043,20.455626000000002,488.04342699999995,502.904358,512.0787349999999,498.49359100000004,250.820095,41.68161,21.271876000000002,20.6829648,20.66743133,21.038780399999997,500.3800278,1.0
399,43:05.1,6,-105.374901,33.85695569,13.169432,0.129717,11.818049,0.270926,12.668797,0.349749,11.160377,0.362874,0.440054,-1.037741,-0.44662399999999997,-0.758604,-3.7404629999999996,-1.106703,0.617388,-0.8587600000000001,0.679784,-0.01642,-2.635391,-0.896525,-20553.8457,318.031952,344.988983,263.855103,238.86090099999998,56.062031000000005,54.963668999999996,21.261505,20.979824,22.16395,23.609457,22.085093,22.14175,20.931210999999998,20.885838,20.932369,20.685570000000002,20.43432,20.630926000000002,20.692053,20.664732,21.168699,20.171898000000002,21.229105,21.054823000000003,20.56632,20.499395,21.109447,21.267754,20.717523999999997,20.378505999999998,20.849722,23.03425,21.338337,21.313807,21.265207,22.029819,21.107132,20.725395000000002,21.147869,22.014093,20.473921,20.71104,20.422972,23.285622,21.50309,20.888384,21.243454,22.567169,20.809207999999998,20.902969,20.733036,21.744856,20.724932,20.316202,20.659868,22.062428,20.402128,20.652227,20.477627,525.812866,534.437866,541.299316,533.877563,291.4342348,55.51285,22.5000625,20.7738616,20.66257033,21.0256788,533.8569028,1.0
471,44:04.8,7,-105.348198,33.84837602,13.190778,0.151063,11.824617,0.277494,12.683575,0.364527,11.189932,0.392429,0.10344600000000001,-1.374349,-0.571415,-0.883395,-3.79629,-1.1625299999999998,0.334966,-1.141182,0.6863520000000001,-0.009852,-2.71749,-0.9786239999999999,-139952.1094,372.543518,391.833679,290.101501,254.63792400000003,66.326012,63.138191000000006,21.359627,20.998573,24.389549,26.538315,24.576006,23.977293,21.28002,21.161524,21.167310999999998,20.800642,20.599201,20.701548000000003,20.694832,20.655237,21.168468,20.168423,21.23003,21.06547,20.562847,20.508658999999998,21.107595,22.295521,21.064775,20.544552,21.035378,24.418165,21.834377,21.54335,21.493141,23.25305,21.458202,20.888847,21.233501,23.200605,20.724932,20.757114,20.452151999999998,25.15202,22.329276999999998,21.236742,21.570189000000003,24.157125,21.258728,21.150876999999998,20.832823,22.985955999999998,21.030748000000003,20.426678,20.767534,23.598372,20.744612,20.768923,20.560762,563.086426,565.071228,555.741272,541.918518,327.2791555,64.7321015,24.87029075,21.0017396,20.68387233,21.026882,556.4543610000001,1.0
544,45:05.1,8,-105.151756,33.7852592,13.221975,0.18225999999999998,11.85253,0.30540700000000004,12.698353,0.379305,11.193216,0.39571300000000004,-0.282423,-1.760218,-0.804579,-1.116559,-4.059009,-1.425249,-0.029556,-1.5057040000000002,0.492597,-0.20360699999999998,-2.927665,-1.188799,-367317.375,413.995514,464.520355,348.443207,307.87564100000003,72.150093,69.224411,21.403361999999998,20.99626,28.425993,31.045851000000003,28.714037,27.437813000000002,21.873699,21.709460999999997,21.59078,21.080284,20.944637,20.755726,20.691359,20.665657,21.158978,20.157072,21.211054,21.037229999999997,20.553352,20.496153,21.094866,24.298154999999998,21.783487,20.932137,21.426270000000002,26.929794,22.835054,22.097348999999998,21.923197000000002,25.421122,22.157010999999997,21.280251,21.440847,25.296148000000002,21.239288000000002,20.910839000000003,20.53969,28.148907,23.665344,21.911402,21.981482,26.954890999999996,22.085785,21.638903,21.181196,25.133801000000002,21.583839,20.720997,20.904125,26.095079000000002,21.464449,21.06871,20.714745,567.4069820000001,577.990906,595.564209,584.132568,383.70867930000003,70.687252,28.9059235,21.439772199999997,20.70424733,21.011096,581.2736663,1.0
616,46:04.8,9,-104.928169,33.71342070000001,13.271235,0.23151999999999998,11.870593,0.32347,12.718057,0.399009,11.240833,0.44333,-0.40721399999999996,-1.885009,-0.8735430000000001,-1.1855229999999999,-4.236344,-1.602584,-0.03284,-1.508988,0.482745,-0.213459,-3.127987,-1.3891209999999998,-1025653.563,455.22180199999997,512.6592410000001,424.393616,374.393524,76.416229,74.315224,21.435062,21.046720999999998,34.453033000000005,36.350891,33.480309000000005,32.222889,22.723423,22.528334,22.191698000000002,21.556767999999998,21.508875,20.823793,20.75017,20.737204000000002,21.208044,20.15823,21.196703,21.034916,20.556362,20.505879999999998,21.121252,27.178656,22.957071,21.826744,22.053639999999998,30.399126000000003,24.393933999999998,23.049271,22.556767,28.399551000000002,23.235029,21.968992,21.782331,28.140858,22.026119,21.206885999999997,20.717754,32.007979999999996,25.464466,23.023623,22.640213,30.550577,23.350073000000002,22.589592,21.735371,28.045414,22.424995000000003,21.206425,21.15921,29.360188,22.529951,21.716402,21.050425,586.5751339999999,594.025146,632.233704,613.73938,441.66704580000004,75.36572650000001,34.1267805,22.101819600000002,20.770389,21.023455399999996,606.643341,1.0
689,47:05.4,10,-104.92905400000001,33.71370505,13.297507000000001,0.257792,11.916568,0.36944499999999997,12.732835000000001,0.413787,11.342635000000001,0.545132,-0.5746979999999999,-2.052493,-1.021323,-1.3333030000000001,-4.239628,-1.605868,-0.026272000000000004,-1.50242,0.341534,-0.35467,-3.127987,-1.3891209999999998,-2186628.75,489.829224,558.477722,501.963745,436.158386,81.852692,79.630493,21.447557,21.035378,43.282356,41.93399,39.161590999999994,37.783344,23.820292000000002,23.621927,23.085546,22.176668,22.216904,20.943711999999998,20.872643,20.826802999999998,21.185825,20.133213,21.190224,20.987694,20.531816,20.482257999999998,21.140463,30.641438,24.720673,23.303179,23.10634,34.411427,26.785884999999997,24.649611,23.626547,32.052658,24.952744,23.021772,22.368814,31.583073,23.255129,21.678925,21.016397,36.559227,28.023103999999996,24.697601000000002,23.680124,34.794525,25.365783999999998,23.80736,22.601379,31.520490999999996,23.711069000000002,21.854502,21.542423,33.037449,24.11973,22.786983,21.698359,602.1770019999999,609.272705,654.774414,637.995361,496.6072693,80.74159250000001,40.54032025,22.9842674,20.88105267,21.0072044,626.0548705,1.0
761,48:05.1,11,-105.281319,33.82688779,13.333631,0.293916,11.937914,0.390791,12.75254,0.433492,11.441154,0.643651,-0.9490719999999999,-2.4268669999999997,-1.192091,-1.504071,-4.288888,-1.655128,-0.262718,-1.738866,0.262719,-0.433485,-3.147691,-1.408825,-2573944.0,513.816895,562.036865,492.815582,437.59143099999994,85.496674,83.47236600000001,21.471853,21.050886,52.305927000000004,47.177181,45.15934,43.017162,25.288538,24.843404999999997,24.173054,22.920561,23.033327,21.112454999999997,21.070099,20.993944,21.172401,20.115606,21.186982999999998,20.988851999999998,20.545248,20.471605,21.168468,34.365017,27.095553999999996,24.881006,24.498703,38.514247999999995,29.704471999999996,26.717261999999998,25.165857,35.781132,27.167376,24.31362,23.23757,35.094097,24.955513,22.301531,21.445938,41.227534999999996,31.138044,26.712425,25.140257000000002,39.126537,27.972731,25.239653,23.802511,35.121971,25.402214,22.645531,22.077461,36.691559000000005,26.219038,24.100109,22.657549,603.5207519999999,611.7990110000001,652.67688,635.387268,501.56519330000003,84.48451999999999,46.914902500000004,24.051776999999998,21.05883267,21.012390399999997,625.8459778,1.0
834,49:05.6,12,-105.503799,33.89837062,13.353334,0.313619,11.941197,0.394074,12.75254,0.433492,11.472351,0.674848,-1.093567,-2.5713619999999997,-1.3086719999999998,-1.620652,-4.321727,-1.6879669999999998,-0.400645,-1.876793,0.216743,-0.47946099999999997,-3.177246,-1.43838,-6929844.0,550.022766,604.721375,563.2813110000001,519.1601559999999,87.266212,85.903976,21.480415,21.058294,59.668673999999996,53.095154,50.759468,48.793159,26.961336,26.463917,25.420429000000002,23.901566,23.945894,21.391560000000002,21.344122,21.265670999999998,21.164301000000002,20.107267,21.183975,20.997648,20.528111,20.453079000000002,21.204573,38.717166999999996,29.925131,27.023267999999998,26.159133999999998,43.30164,33.169983,29.552670000000003,27.180727,40.131347999999996,29.909977,26.155216,24.468473,39.218498,26.922657,23.161329000000002,22.05179,46.622334,34.726418,29.315163000000002,27.06839,44.107525,31.005945,27.190165000000004,25.229736,39.511864,27.409046000000004,23.612459,22.746536,40.855286,28.738401,25.841127,23.939660999999997,636.222229,640.137756,694.2265620000001,685.997559,559.296402,86.585094,53.07911375,25.338628399999997,21.33378433,21.015721600000003,664.1460265,1.0
906,50:05.1,13,-105.51086399999998,33.9006406,13.356619,0.316904,11.942839999999999,0.395717,12.731193,0.412145,11.518326,0.720823,-1.32673,-2.804525,-1.43839,-1.75037,-4.400543,-1.7667830000000002,-0.538572,-2.01472,0.078816,-0.617388,-3.193666,-1.4548,-12183235.0,571.586365,613.963257,596.626709,554.173218,88.15655500000001,86.73281899999999,21.495224,21.080745999999998,64.172218,58.481739000000005,55.356033,54.094498,28.684387,28.327583,26.683409,24.963354000000002,24.890001,21.782562,21.697664000000003,21.625021,21.189297,20.103792000000002,21.195084,20.994175,20.541542,20.436867000000003,21.253637,43.321598,32.771648,29.407049,27.951340000000002,48.068577000000005,36.592312,32.762032,29.245096000000004,44.738673999999996,32.647995,28.154885999999998,25.805634,43.521645,28.953289,24.226374,22.710248999999997,51.953434,38.183258,32.253128000000004,29.085415,49.019474,34.007378,29.332622999999998,26.686403000000002,44.084633000000004,29.503978999999998,24.812954,23.460255,45.175194,31.290995000000002,27.774209999999997,25.310444,653.892395,654.928589,711.232788,706.565063,584.0873872999999,87.444687,58.026121999999994,26.709746799999998,21.701749,21.034747,681.6547088,1.0
978,51:04.8,14,-105.579727,33.92276629,13.363187,0.323472,11.934629,0.387506,12.698353,0.379305,11.549522999999999,0.75202,-1.4909290000000002,-2.9687240000000004,-1.612442,-1.924422,-4.499063,-1.865303,-0.660079,-2.136227,-0.09851900000000001,-0.794723,-3.295469,-1.556603,-15395146.0,591.080994,620.632751,619.0644530000001,573.88031,88.411911,87.493706,21.495455,21.084681,67.79714200000001,62.230976,60.048698,58.340683,30.7043,29.990103,28.232385999999998,25.956589,26.067888,22.200024,22.176668,22.009466,21.219151999999998,20.090124,21.205036,21.00112,20.57234,20.429687,21.327923000000002,47.933647,36.15279,31.339144,29.604115000000004,52.086418,40.40765,35.524002,31.727018,48.861149,35.950768,30.214832,27.519046999999997,47.462092999999996,31.407469,25.304448999999998,23.554028,56.5378,42.0196,34.858971000000004,31.58353,53.26543,37.510498,31.371244,28.595886,48.101345,31.985981,26.019037,24.376625,49.068256,34.323406,29.657622999999997,27.049051000000002,662.410522,666.070923,721.040649,716.397034,601.164627,87.9528085,62.10437475,28.1902532,22.12871933,21.0651142,691.479782,1.0
1051,52:05.1,15,-105.56250800000001,33.91723382,13.361545000000001,0.32183,11.919852,0.372729,12.6885,0.369452,11.549522999999999,0.75202,-1.6879680000000001,-3.165763,-1.766789,-2.078769,-4.574594,-1.940834,-0.840698,-2.316846,-0.266002,-0.9622059999999999,-3.3348769999999996,-1.596011,-14969284.0,610.5742190000001,633.6062009999999,634.410828,590.68103,88.61460100000001,88.483887,21.503323,21.113382,70.24511700000001,65.49314100000001,63.568160999999996,62.343777,32.746918,32.093674,29.718939000000002,27.160471,27.311695,22.801311,22.758093,22.54775,21.285805,20.088966,21.236511,21.05135,20.614254000000003,20.436405,21.442235999999998,52.152905,39.550777000000004,33.534766999999995,31.568401,56.351643,44.24942,38.421314,34.21228,53.222637,39.346188,32.474628,29.367769,51.574261,33.877922,26.589907,24.501242,61.104732999999996,45.789967,37.657299,34.110519000000004,57.558197,41.031878999999996,33.664722,30.510193,52.256577,34.555217999999996,27.404444,25.389302999999998,53.391552000000004,37.459431,31.765753000000004,28.85309,670.176514,672.2023929999999,729.170532,726.145569,617.3180695,88.54924399999999,65.412549,29.8063394,22.70238467,21.1260312,699.4237519999999,1.0
1123,53:04.8,16,-105.428978,33.87433063,13.368113000000001,0.328398,11.898506,0.351383,12.667154,0.34810599999999997,11.546239,0.748736,-1.8488830000000003,-3.326678,-1.9835330000000002,-2.295513,-4.6468419999999995,-2.013082,-0.9523530000000001,-2.428501,-0.413782,-1.1099860000000001,-3.449816,-1.71095,-16801634.0,620.779785,637.980835,631.9104,612.819763,90.528389,89.208145,21.495224,21.089773,71.88760400000001,67.825577,65.859421,65.221375,34.755444,34.05975,31.170151,28.301601,28.546460999999997,23.456329,23.404127,23.141460000000002,21.362404,20.073908,21.284416,21.077738,20.661722,20.412319,21.599802,56.881512,42.755309999999994,35.901684,33.602489,60.028048999999996,47.824703,41.018471000000005,36.552611999999996,57.251006999999994,42.6693,34.676136,31.195145,55.819607,36.250248,27.945128999999998,25.521411999999998,65.09590899999999,49.329071,40.141129,36.475716,61.261551000000004,44.340988,35.800312,32.332157,56.212013,37.105553,28.825740999999997,26.428213,57.378429000000004,40.537708,33.777275,30.633865000000004,678.960327,685.898926,736.9882200000001,733.514282,625.8726958,89.868267,67.69849425,31.3666814,23.333972,21.1972164,708.8404387999999,1.0
1196,54:05.3,17,-105.664482,33.94999807,13.356619,0.316904,11.888655,0.341532,12.654017999999999,0.33497,11.572511,0.775008,-2.11817,-3.595965,-2.229832,-2.5418119999999997,-4.774916999999999,-2.1411569999999998,-1.1395389999999999,-2.615687,-0.6403760000000001,-1.3365799999999999,-3.5713230000000005,-1.832457,-22080816.0,625.480713,661.87085,650.5313110000001,640.659912,91.85279799999999,90.05056,21.498463,21.093014,73.123497,69.717995,67.37056700000001,66.909912,36.672165,35.970627,32.506237,29.446327,29.621340000000004,24.205368,24.057863,23.834145,21.483885,20.075067999999998,21.342039,21.134211999999998,20.713587,20.409307000000002,21.750870000000003,60.728683,45.498131,37.865162,35.230488,63.254768000000006,50.790146,43.213627,38.439766,60.913799,45.574886,36.669201,32.807594,59.267487,38.334755,29.322056,26.480732,68.521233,52.254546999999995,42.195793,38.423367,64.40999599999999,47.107075,37.796333000000004,33.959122,59.553062,39.414691999999995,30.28805,27.437584,61.145340000000004,43.315929,35.746196999999995,32.185547,694.8895259999999,700.662659,755.094116,748.309204,644.6356965,90.951679,69.28049275,32.8433392,24.03245867,21.2849186,724.7388762999999,1.0
1268,55:05.0,18,-105.322372,33.84007812,13.364828,0.325113,11.867308999999999,0.320186,12.640882000000001,0.321834,11.577436,0.779933,-2.344764,-3.8225589999999996,-2.476131,-2.7881110000000002,-5.004795,-2.371035,-1.3168739999999999,-2.793022,-0.8571190000000001,-1.553323,-3.7256690000000003,-1.9868029999999999,-27677486.0,634.942688,677.9238280000001,666.7950440000001,654.685974,93.326279,90.76351899999999,21.508411,21.101578,74.180077,71.012794,68.436378,67.75012199999999,38.396716999999995,37.67075,33.963009,30.428729999999998,30.717836,25.006718,24.808571,24.537239000000003,21.615536,20.068117,21.437376,21.224014,20.82935,20.391937,21.995129000000002,63.451149,48.282578,39.504581,36.848048999999996,66.011749,53.700954,44.949593,40.224365,63.822796,48.511459,38.389198,34.428802000000005,61.846118999999995,40.442215000000004,30.530615,27.528021000000003,71.04995,55.129940000000005,44.043602,40.310326,67.286591,49.908798,39.479778,35.582695,62.438407999999995,41.705063,31.536078999999997,28.577267,64.156975,46.206215,37.261070000000004,33.686455,708.180908,711.7197269999999,772.529724,757.8436280000001,658.5868835,92.044899,70.34484275,34.2354084,24.784176000000002,21.420281,737.5684967999999,1.0
1341,56:05.7,19,-106.549332,34.23430037,13.363187,0.323472,11.859098,0.311975,12.626925,0.307877,11.593857,0.796354,-2.4170119999999997,-3.894807,-2.528675,-2.840655,-5.034351,-2.400591,-1.31359,-2.7897380000000003,-0.891601,-1.587805,-3.8537440000000003,-2.114878,-29673666.0,640.081421,675.712158,670.445374,647.700195,94.474327,91.31910699999999,21.52993,21.099031,75.180458,71.87149000000001,69.166206,68.207787,40.104282,39.002464,35.238941,31.254995,31.688741999999998,25.753082,25.61639,25.213823,21.82235,20.071360000000002,21.586384,21.325609,20.945795,20.380589999999998,22.290434,65.355583,50.682091,40.902332,38.565037,68.16256,56.281493999999995,46.337016999999996,41.920818,66.095749,51.177402,39.795372,35.8857,63.916934999999995,42.227352,31.624792,28.519794,72.900627,57.671668999999994,45.456692,41.948296,69.116508,52.242153,40.860058,36.984676,63.771915,43.681065000000004,32.575171999999995,29.621340000000004,66.625473,48.715454,38.494431,35.09227,710.55188,723.756958,770.68988,754.060974,658.484787,92.89671700000001,71.10648525,35.4578848,25.527765,21.5941144,739.7649230000001,1.0
1413,57:05.3,20,-106.58023100000001,34.24422822,13.359901999999998,0.320187,11.842678999999999,0.295556,12.61461,0.295562,11.593857,0.796354,-2.69615,-4.173945,-2.771691,-3.083671,-5.205118,-2.571358,-1.481072,-2.95722,-1.142825,-1.839029,-3.981819,-2.242953,-38685764.0,650.312866,693.966309,687.298462,661.748779,95.390938,91.808136,21.517668,21.095097,75.792191,72.645309,69.880051,68.898911,41.505398,40.317375,36.268505,32.098484,32.455849,26.611095000000002,26.400112,25.97871,22.035601,20.066496,21.711081,21.450798000000002,21.071718,20.394254999999998,22.595602,67.18626400000001,52.798027000000005,41.957378000000006,39.409228999999996,62.851215,58.424240000000005,47.670086,43.290749,68.18338,53.488609,41.129143,37.139988,65.900414,43.795574,32.718754,29.412102,74.483482,59.670246,46.761688,43.35358,70.642616,54.221233,42.243922999999995,38.247276,65.16334499999999,45.405289,33.598372999999995,30.567327000000002,68.987785,50.96608,39.746227000000005,36.337883000000005,723.6990969999999,732.5163570000001,785.870483,769.2987059999999,673.331604,93.599537,71.80411550000001,36.5291222,26.32997233,21.77296,752.8461607999999,1.0
1485,58:05.1,21,-106.734955,34.29394104,13.361545000000001,0.32183,11.837753,0.29063,12.593264,0.27421599999999996,11.593857,0.796354,-2.7454099999999997,-4.223205,-2.8406540000000002,-3.152634,-5.264229,-2.6304689999999997,-1.563172,-3.03932,-1.182233,-1.878437,-4.044214,-2.305348,-46058940.0,660.820251,705.726685,701.7225950000001,672.7518309999999,96.71309699999999,92.465622,21.511419,21.082598,76.453598,73.11700400000001,70.088669,69.08740999999999,42.667709,41.516529,37.242374,32.787216,33.110931,27.447248,27.139291999999998,26.723019,22.257368,20.064642000000003,21.848254999999998,21.60281,21.240676999999998,20.375726999999998,22.93535,68.567352,54.454868000000005,41.930809,39.542812,71.420776,60.15643299999999,48.776897,44.392887,69.96466099999999,55.347485,41.994392,37.935123,67.534927,45.182217,33.703156,30.183157,75.597527,61.301483,47.765934,44.441837,71.59713,55.720875,43.246742,39.091251,66.149063,46.663055,34.522987,31.331348,70.855461,52.787663,40.618415999999996,37.147968,730.342041,737.412292,794.980835,777.55365,685.2553405,94.5893595,72.18667025,37.4649518,27.10318633,21.976892000000003,760.0722045,1.0
1558,59:05.5,22,-106.992088,34.37655787,13.353334,0.313619,11.827900999999999,0.280778,12.578485,0.259437,11.595498,0.797995,-2.968721,-4.446516,-3.008138,-3.320118,-5.434996,-2.801236,-1.687962,-3.16411,-1.343148,-2.039352,-4.1821410000000006,-2.443275,-53489632.0,672.050659,714.8587650000001,713.80719,683.8431400000001,98.053566,93.804886,21.53826,21.109911,76.93265500000001,72.897041,70.22161899999999,69.271866,43.772221,42.536301,38.101234000000005,33.469784000000004,33.728321,28.246412,27.930408,27.477856,22.530645,20.0797,22.043926000000003,21.782792999999998,21.436220000000002,20.389158,23.313112,69.573616,56.01930600000001,42.243015,40.072895,73.449738,61.810230000000004,49.653503,45.355923,71.54856099999999,57.082451,42.751907,38.775234000000005,68.814735,46.399017,34.525501,30.974752000000002,76.485817,62.761528000000006,48.679085,45.376754999999996,72.342545,57.056152000000004,44.200687,39.934822,66.777321,47.863129,35.309986,32.082446999999995,72.425789,54.60205500000001,41.3032,37.876785,739.123535,744.4542849999999,799.493958,782.539917,696.1399385,95.929226,72.33079525,38.3215722,27.884891999999997,22.2213392,766.4029237999999,1.0
1630,00:05.4,23,-107.08478500000001,34.40634142,13.338556,0.29884099999999997,11.812303,0.26518,12.563707,0.24465900000000002,11.593857,0.796354,-3.024548,-4.502343,-3.05083,-3.3628099999999996,-5.480972,-2.847212,-1.779914,-3.256062,-1.444951,-2.141155,-4.282302,-2.5434360000000003,-61848448.0,680.515808,722.9368900000001,723.9676509999999,694.463318,99.16924300000001,95.35318000000001,21.544739,21.087920999999998,77.36496,73.099106,70.352554,69.408867,44.543812,43.220657,38.783660999999995,34.025219,34.301456,28.941338000000002,28.652434999999997,28.155116999999997,22.841293,20.075529,22.264074,21.941238000000002,21.636589,20.379663,23.761641,70.392845,57.293705,42.710831,40.539074,74.579025,63.112411,50.38451,46.161179,72.897713,58.535641000000005,43.31366,39.449055,69.825211,47.474529,35.229347,31.674761,77.31304200000001,64.059258,49.434288,46.201916,72.845352,58.16143,44.931698,40.631832,67.439987,48.871990000000004,36.057148,32.75745,73.71534,56.115101,42.010059000000005,38.4958,745.9092410000001,752.2479860000001,810.272888,789.146729,705.4709167999999,97.2612115,72.55637175,38.974961,28.58296333,22.488967000000002,774.394211,1.0
1702,01:05.0,24,-107.38363600000001,34.50236225,13.322137,0.282422,11.804914,0.257791,12.553856,0.234808,11.590572,0.7930689999999999,-3.109932,-4.587727,-3.0902369999999997,-3.402217,-5.47933,-2.84557,-1.839025,-3.315173,-1.517198,-2.213402,-4.29708,-2.558214,-73067920.0,691.3582150000001,735.8332519999999,738.725708,705.6875,99.369614,97.370071,21.54335,21.066395,77.79727199999999,73.349266,70.504082,69.626892,45.295002000000004,44.011864,39.416283,34.592251,34.762302000000005,29.647289,29.305515000000003,28.827808,23.137764,20.077616,22.484873,22.1436,21.856582999999997,20.372715,24.198906,70.999596,58.278912,43.232681,41.061424,71.506271,64.075172,51.034645000000005,46.853302,74.08878299999999,59.73556899999999,43.798747999999996,39.9487,70.689842,48.180214,35.903282,32.240528000000005,78.131134,64.91194899999999,50.137196,46.863029,73.441231,59.040482,45.662735,41.245487,67.97694399999999,49.531822,36.695663,33.284420000000004,74.921356,57.299549,42.701980999999996,39.002693,756.135559,759.9386599999999,821.288147,798.008423,717.9011687999999,98.3698425,72.819378,39.6155404,29.260203999999998,22.764345199999998,783.8426972999999,1.0
1774,02:04.9,25,-107.523354,34.54725364,13.313927,0.274212,11.803271,0.256148,12.547286999999999,0.228239,11.592215,0.794712,-3.096796,-4.574591000000001,-3.109941,-3.4219209999999998,-5.543367,-2.909607,-1.839025,-3.315173,-1.556606,-2.2528099999999998,-4.352907,-2.614041,-80323384.0,699.961609,742.961426,745.203125,714.909851,98.120621,94.764618,21.545431,21.049961,78.217506,73.185921,70.67485,69.749557,45.764385,44.702652,40.021941999999996,35.130196000000005,35.240082,30.32913,29.970817999999998,29.509951,23.500675,20.091745,22.696610999999997,22.336214000000002,22.087868,20.373409,24.662762,71.612572,59.145340000000004,43.701473,41.565822999999995,73.19957,65.17791,51.792938,47.58757,75.061874,60.78904300000001,44.273899,40.486549,71.447189,49.029182,36.510628000000004,32.821335,78.79418199999999,65.83455699999999,50.766234999999995,47.439254999999996,73.891434,59.857009999999995,46.358063,41.881077000000005,68.47623399999999,50.283875,37.275894,33.818909000000005,75.861549,58.45725600000001,43.352672999999996,39.480003,760.94635,764.098083,824.387146,802.6872559999999,725.7590028,96.44261949999999,72.9569585,40.171851399999994,29.936633,23.056826,788.0297088,1.0
1847,03:05.5,26,-107.759293,34.62306084,13.304075,0.26436,11.795061,0.24793800000000002,12.539078,0.22003000000000003,11.592215,0.794712,-3.1165,-4.594295,-3.106657,-3.4186370000000004,-5.536798999999999,-2.903039,-1.835741,-3.311889,-1.579594,-2.275798,-4.356191,-2.617325,-89706488.0,708.589539,749.0599980000001,753.101807,721.5205080000001,101.09360500000001,98.489456,21.537565,21.053202,78.823051,71.65934,70.485725,69.773735,46.343353,45.285492,40.552032000000004,35.554604,35.582924,30.909610999999998,30.603579999999997,30.100523,23.842688,20.104256,22.966547,22.54151,22.340376000000003,20.370863,25.160784,71.943993,59.868233,44.163288,42.084765999999995,76.18531800000001,65.996964,52.31562,48.248684000000004,75.741623,61.778606,44.670929,40.963245,72.083855,49.639507,37.013412,33.344378999999996,79.494644,66.694458,51.259716,48.029251,74.543221,60.620304000000004,46.906684999999996,42.383990999999995,68.99427800000001,50.814507,37.73024,34.341923,76.60127299999999,59.392540000000004,43.855659,39.982819,765.417786,768.69043,825.143372,808.951904,733.067963,99.79153050000001,72.68546275,40.663681,30.53790467,23.370381,792.050873,1.0
1919,04:05.3,27,-107.879807,34.66178199,13.305717000000001,0.266002,11.796702999999999,0.24958000000000002,12.535793,0.216745,11.58893,0.791427,-3.3233900000000003,-4.801185,-3.231449,-3.543429,-5.595911,-2.962151,-1.932618,-3.4087660000000004,-1.6403470000000002,-2.336551,-4.3824629999999996,-2.643597,-100318904.0,717.87085,758.2615969999999,761.488892,730.44043,111.97464,106.11154199999999,21.589622,21.046720999999998,79.52507800000001,70.686485,70.834198,70.255859,46.927948,45.962231,41.142323,36.016056,36.286991,31.522326,31.201796,30.724946999999997,24.177670000000003,20.114912,23.225096,22.756245,22.603691,20.368778,25.68301,72.436531,60.501369,44.611340000000006,42.571709000000006,78.239662,66.891548,52.923508,48.700771,76.57151800000001,62.60546899999999,45.190144000000004,41.455647,72.603462,50.142612,37.50457,33.836292,80.316917,67.432373,51.816158,48.565228000000005,75.045761,61.278374,47.537155,43.007858,69.604507,51.372463,38.250465000000005,34.818752,77.29984300000001,60.19615600000001,44.492599,40.525203999999995,770.642029,773.256104,831.207825,812.660828,742.0154422999999,109.04309099999999,72.825405,41.2671098,31.14968967,23.6891424,796.9416965,1.0
1991,05:05.3,28,-108.06498700000002,34.72128032,13.294223,0.254508,11.786852,0.239729,12.525941,0.206893,11.587289,0.789786,-3.398922,-4.876717,-3.2872769999999996,-3.599257,-5.628751,-2.994991,-2.013076,-3.4892239999999997,-1.747077,-2.4432810000000003,-4.3988830000000005,-2.660017,-113244144.0,725.564941,766.758667,769.562683,739.589294,128.41499299999998,123.33606,21.672911,21.049267,80.255142,70.682907,70.866203,70.921936,47.463902000000004,46.649933000000004,41.750488,36.482105,37.924183,32.090694,31.740540999999997,31.317593,24.536087,20.119081,23.476885,23.005829000000002,22.840832000000002,20.362060999999997,26.120424,73.07985699999999,61.08610899999999,45.112228,42.970875,78.07653,67.603897,53.597149,49.297234,77.716042,63.056812,45.760086,41.856777,72.937096,50.721344,37.958824,34.271046000000005,81.260811,68.043442,52.371056,49.146167999999996,75.593948,61.906677,48.114452,43.624828,70.451256,51.799026,38.656818,35.235287,77.87155899999999,60.852993000000005,45.318783,41.042789,775.885986,777.7130129999999,838.323547,816.962158,750.3688963,125.87552649999999,73.181547,42.0541222,31.716276,23.996011399999997,802.221176,1.0
2063,06:05.0,29,-108.13980900000001,34.74532063,13.279445,0.23973000000000003,11.782746000000001,0.235623,12.519373,0.200325,11.587289,0.789786,-3.329958,-4.807753,-3.2380169999999997,-3.5499970000000003,-5.582775,-2.949015,-2.072187,-3.548335,-1.79962,-2.4958240000000003,-4.431722,-2.692856,-124913176.0,734.5457759999999,773.931152,776.227173,747.665588,151.770218,144.015472,21.820035999999998,21.047646,81.319687,71.590416,71.807487,72.15972099999999,48.381321,47.300197999999995,42.395798,36.964607,41.433609000000004,32.654865,32.296425,31.901424,24.925987,20.134138,23.747324,23.230176999999998,23.083004000000003,20.367851,26.611324,73.89321899999999,61.665558,45.856976,43.481728000000004,80.825447,68.317268,54.25184599999999,49.978992,79.151794,63.658722,46.508305,42.440742,73.554459,51.124859,38.407875,34.727333,82.679039,68.780037,52.959773999999996,49.751926,76.652069,62.537746,48.779156,44.232876,71.42950400000001,52.155834000000006,39.16,35.697788,78.506622,61.522892000000006,46.023571000000004,41.58036,782.619995,783.4042360000001,841.763184,822.511963,758.0924223,147.892845,74.21932775,43.2951066,32.284238,24.319563199999997,807.5748445,1.0
2135,07:04.9,30,-108.177109,34.75730512,13.281087,0.24137199999999998,11.781926,0.234803,12.517731,0.198683,11.584004,0.786501,-3.3201059999999996,-4.797901,-3.2084610000000002,-3.5204410000000004,-5.586059,-2.952299,-2.072187,-3.548335,-1.8061880000000001,-2.502392,-4.441574,-2.7027080000000003,-135404048.0,742.6092530000001,778.225281,781.397461,755.051819,170.815857,160.268509,21.959972,21.046026,82.224098,73.995476,72.937546,73.72563199999999,49.024440999999996,48.084846,43.054596000000004,37.442104,43.753174,33.156708,32.845833,32.423325,25.325893,20.136685999999997,23.999918,23.441545,23.321198000000003,20.345617,27.116962,74.721329,62.348263,46.471878000000004,44.001663,82.27939599999999,69.131729,54.839016,50.6954,80.572296,64.433304,47.425465,43.122203999999996,74.474083,51.489036999999996,38.820774,35.194621999999995,84.30836500000001,69.67099,53.547160999999996,50.485367,78.34751899999999,63.256786,49.418938,44.89817,73.00601999999999,52.644375,39.610622,36.162376,79.260551,62.14171999999999,46.668259,42.180809,783.8703,786.975159,844.9312130000001,826.601929,764.3209535,165.542183,75.720688,44.271832200000006,32.808622,24.6411032,810.5946503,1.0
2208,08:05.4,31,-108.557625,34.87956491,13.267951,0.22823600000000002,11.775358,0.228235,12.509521000000001,0.190473,11.582362,0.784859,-3.3266739999999997,-4.804469,-3.178905,-3.490885,-5.579491,-2.9457310000000003,-2.072187,-3.548335,-1.7963360000000002,-2.49254,-4.464562,-2.725696,-134732736.0,740.789124,772.831604,771.166382,739.709412,179.643402,169.719528,22.067747,21.048573,83.005714,78.20922900000001,74.89048000000001,74.81440699999999,50.048279,49.019020000000005,43.946571,38.003487,46.108222999999995,33.699268,33.405025,32.991207,25.709978,20.141088,24.327467000000002,23.663265,23.561188,20.348629000000003,27.62006,76.342392,63.138866,47.294998,44.722363,82.51358,70.139923,55.665771,51.529392,82.57605,65.27739,48.363468,44.040428000000006,75.94098699999999,51.998740999999995,39.305901,35.679749,85.613396,70.74826,54.433937,51.409218,80.379356,64.258049,50.226334,45.691261,74.87101700000001,53.259125,40.169785,36.635661999999996,80.30169699999999,62.7122,47.322357000000004,42.796383,790.60614,790.653503,845.9754640000001,821.89624,756.1241305,174.681465,77.7299575,45.425115999999996,33.36516667,24.976391600000003,812.2828367999999,1.0
2280,09:05.4,32,-109.033928,35.03260107,13.251532000000001,0.211817,11.773716,0.226593,12.501311,0.182263,11.585647,0.788144,-3.3233900000000003,-4.801185,-3.169053,-3.481033,-5.579491,-2.9457310000000003,-2.105027,-3.581175,-1.8061880000000001,-2.502392,-4.513822,-2.774956,-158501664.0,753.39563,791.934692,789.9367070000001,758.914795,184.866776,176.296173,22.12718,21.080284,83.276649,81.06920600000001,76.416901,75.994682,51.031940000000006,50.098380999999996,44.755894,38.691204,49.85305,34.282707,33.928699,33.558105,26.100378,20.153366000000002,24.602541,23.933197,23.828604000000002,20.359745,28.084282,77.69925699999999,64.01061999999999,48.269245,45.553604,84.105232,71.288521,56.885780000000004,52.484623,84.44901999999999,66.20192,49.349846,44.794182,77.640411,52.532168999999996,39.844509,36.134758000000005,86.358818,71.757805,55.379204,52.353477000000005,81.690834,65.27829,51.103207,46.495636,75.860214,54.086166000000006,40.858921,37.183997999999995,81.48197900000001,63.352512,48.088013000000004,43.463584999999995,796.547058,798.750671,852.927429,832.022461,773.545456,180.5814745,79.1893595,46.8860938,33.92317033,25.3098004,820.0619048,1.0
