Repository: Hari-Magara/Thesis

File: graphs/T9.csv (part 1 of 4)
TimeStamp,Time in Minutes,Load-in-bar-(bar),Load in kN,Stud2-Axial,Stud3-Axial,Stud4-Axial,Stud5-Axial,Stud3-Top,Stud2-Mid,Stud3-Mid,Stud4-Mid,Stud3-Bottom,Pb1-Top-Left,Pb1-Top-Right,Pb1-Mid-Mid,Pb1-Bottom-Left,Pb1-Bottom-Right,Pb1-Pb2-Mid-Left,Pb1-Pb2-Mid-Mid,Pb1-Pb2-Mid-Right,Pb2-Mid-Left,Pb2-Mid-Mid,Pb2-Mid-Right,Pb3-Mid-Left,Pb3-Mid-Mid,Pb3-Mid-Right,Pb3-Pb4-Mid-Left,Pb3-Pb4-Mid-Mid,Pb3-Pb4-Mid-Right,Pb4-Top-Left,Pb4-Top-Right,Pb4-Mid-Mid,Pb4-Bottom-Left,Pb4-Bottom-Right,Pb4-Top-of-Stud,Pb4-Inbetween-Stud,Stud2-Mid-Fire-HF,Stud2-Mid-Fire-CF,Stud1-Mid-Amb-HF,Stud1-Mid-Amb-CF,Stud3-Top-Fire-HF,Stud3-Mid-Fire-HF,Stud3-Bottom-Fire-HF,Stud3-Top-Fire-CF,Stud3-Mid-Fire-CF,Stud3-Bottom-Fire-CF,Stud2-Top-Amb-HF,Stud2-Mid-Amb-HF,Stud2-Bottom-Amb-HF,Stud2-Top-Amb-CF,Stud2-Mid-Amb-CF,Stud2-Bottom-Amb-CF,Stud4-Top-Fire-HF,Stud4-Mid-Fire-HF,Stud4-Bottom-Fire-HF,Stud4-Top-Fire-CF,Stud4-Mid-Fire-CF,Stud4-Bottom-Fire-CF,Stud3-Top-Amb-HF,Stud3-Mid-Amb-HF,Stud3-Bottom-Amb-HF,Stud3-Top-Amb-CF,Stud3-Mid-Amb-CF,Stud3-Bottom-Amb-CF,Stud5-Mid-Fire-HF,Stud5-Mid-Fire-CF,Stud4-Mid-Amb-HF,Stud4-Mid-Amb-CF,Stud5-Mid-Amb-HF,Stud5-Mid-Amb-CF,Stud4-Top-Amb-HF,Stud4-Top-Amb-CF,Furnace-Top-Left,Furnace-Top-Right,Furnace-Bottom-Left,Furnace-Bottom-Right,Average-Pb1,Average-Pb1-Pb2,Average-Pb2,Average-Pb3,Average-Pb3-Pb4,Average-Pb4,Average-Furnace
49:24.8,1,-0.029576,0,0,0.024629,-0.001642,-0.004926,-0.019704,0,-0.003284,-0.006568,0.009852,29.399008,29.334,29.528095,28.178574,27.236891,25.287155,25.493515,25.632298,24.161743,24.125271,23.843843,22.277485,22.417828,22.236095,21.685635,21.984026,21.901455,21.77169,21.830677,21.62479,21.519518,21.447557,21.733521,22.049015,23.345915,22.709093,22.366964,22.010855,24.321005,23.990454,23.376408,23.917496,21.721724,23.118124,23.33783,22.802006,22.422915,22.714642,22.287889,22.287428,24.612925,23.596523,23.32374,23.753326,23.192059,22.720881,22.950832,22.837828,22.400026,22.504292,22.285114,21.861441,23.481274,22.961462,22.385923,22.38546,22.328121,21.67453,22.98642,22.432856,32.7215,32.771877,31.311401,31.018101,28.7353136,25.47098933,24.043619,22.31046933,21.85703867,21.71096686,31.95571975
50:25.2,2,-0.029355,0,-0.003284,0.001642,-0.001642,-0.004926,-0.009852,0,0.003284,-0.019704,0.006568,29.172037,29.080132,29.032797,27.751434,26.972158,25.315979,25.526714,25.650507,24.159666,24.125963,23.847769,22.285809,22.41436,22.255287,21.688179,21.982639,21.901455,21.770071,21.811939,21.605818,21.498693,21.453575,21.722879,22.045315,23.329052,22.723423,22.366734,22.027506,24.307386,23.97337,23.348457,23.908493,21.675455,23.125055,23.336676,22.806627,22.430544,22.724348,22.28211,22.287659,24.615461,23.604376,23.308262,23.735777,23.189747,22.704702,22.959152,22.830894,22.38916,22.511457,22.288815,21.857971,23.478733,22.960075,22.388004,22.394709,22.330433,21.672447,22.995432,22.442333,32.986172,33.100857,31.648401,31.452633,28.4017116,25.49773333,24.044466,22.31848533,21.85742433,21.70118429,32.29701575
51:25.3,3,-0.351159,0,-0.001642,0.006568,-0.006568,-0.004926,-0.03284,-0.12479,-0.114939,-0.095235,-0.101801,84.183838,104.095467,104.538284,87.64904,76.488281,25.331198,25.566828,25.67448,24.154356,24.114422,23.85354,22.284653,22.417597,22.250664,21.677999,21.975237,21.906544,21.757811,21.80315,21.599802,21.495455,21.428583,21.711775,22.044159,23.305027,22.724117,22.364883,22.024963,24.314312,23.977524,23.335058,23.934351,21.617155,23.098486,23.355848,22.804548,22.424301,22.728277,22.287659,22.294365,24.616154,23.594908,23.3011,23.768799,23.173574,22.688522,22.975328,22.839445,22.393784,22.529951,22.292746,21.851032,23.466492,22.978794,22.391472,22.408348,22.313324,21.685171,23.02108,22.462215,115.014008,125.218536,89.706703,89.936386,91.390982,25.52416867,24.04077267,22.317638,21.85326,21.69153357,104.9689083
52:25.7,4,-0.734984,0,-0.020524,-0.011494,-0.031197,-0.013136,-0.282422,-0.353025,-0.351385,-0.30541,-0.311972,167.749481,191.922943,218.972824,159.635971,151.375839,26.049225,26.23217,26.496626,24.181364,24.109804,23.860699,22.28026,22.435398,22.246964,21.68841,21.978706,21.901224,21.78742,21.837152,21.623402,21.498693,21.441772,21.744625,22.049477,23.326742,22.754164,22.382223,22.0319,24.361624,23.986067,23.380335,24.02162,21.652552,23.091785,23.44455,22.808708,22.427307,22.79669,22.280722,22.277946,24.686295,23.575275,23.301563,23.970598,23.187437,22.676271,23.261827,22.853312,22.389853,22.657318,22.29945,21.848255,23.464643,22.987576,22.396559,22.441177,22.349161,21.691418,23.207075,22.522554,292.620514,316.041107,266.637115,257.344666,177.9314116,26.25934033,24.05062233,22.320874,21.85611333,21.71179157,283.1608505
53:26.0,5,-0.919061,0,-0.108369,-0.032839,-0.050901,-0.018062,-0.45319,-0.39079,-0.41378,-0.328398,-0.354663,194.816559,214.486755,218.157822,219.938675,178.487091,30.587978,31.64909,31.067181,24.21137,24.110958,23.887482,22.278872,22.44742,22.258062,21.689104,21.982407,21.909552,21.79459,21.851032,21.61808,21.49962,21.4147,21.780712,22.055721,23.39558,22.748386,22.398407,22.050171,24.522011,24.034548,23.505756,24.092491,21.622244,23.087626,23.583128,22.814716,22.420139,22.86972,22.291126,22.28812,24.856785,23.594677,23.364395,24.089029,23.196217,22.679277,23.53278,22.86972,22.384768,22.85516,22.320028,21.856813,23.527237,23.015766,22.412279,22.46291,22.388466,21.697201,23.404358,22.60508,379.536987,387.368896,353.472198,340.022736,205.1773804,31.10141633,24.06993667,22.328118,21.86035433,21.71635071,365.1002043
54:26.2,6,-1.499545,0,-0.165838,-0.049259,-0.070604,-0.044333,-0.653512,-0.551704,-0.518867,-0.466325,-0.459748,223.654907,242.972961,251.265259,202.241989,191.023758,41.995075,43.217255,41.911053,24.462244,24.347315,24.089029,22.320492,22.465916,22.270548,21.682396,21.998365,21.911633,21.812403,21.869074,21.631962,21.500546,21.433212,21.808239,22.097118,23.552643,22.781668,22.43008,22.077229,24.824026,24.2453,23.782885,24.209293,21.60952,23.095251,23.720537,22.824423,22.417597,22.942976,22.287197,22.286734,25.158016,23.677122,23.552874,24.226835,23.191828,22.708401,23.659801,22.916401,22.378294,22.938124,22.328121,21.853344,23.698368,23.04488,22.405111,22.470539,22.374363,21.728201,23.521463,22.691759,413.34726,416.152344,383.480316,355.349701,222.2317748,42.374461,24.29952933,22.35231867,21.86413133,21.73607914,392.0824053
55:26.5,7,-2.096361,-1,-0.185541,-0.068962,-0.077172,-0.047617,-0.855477,-0.683062,-0.673214,-0.615746,-0.558265,245.430801,279.61499,284.117828,225.343719,214.252823,52.858177,54.141094,52.868317,25.483833,25.445099,24.9163,22.468458,22.601149,22.391008,21.707148,22.019644,21.941008,21.842241,21.873238,21.639595,21.508644,21.44455,21.791815,22.089254,24.081411,22.910393,22.573872,22.150074,25.571438,24.922989,24.444704,24.418165,21.608826,23.147469,23.946587,22.926338,22.490189,23.056433,22.382454,22.323498,25.948061,23.945663,23.969213,24.457167,23.285854,22.801542,23.852156,23.016459,22.440485,23.07122,22.406731,21.879019,24.217371,23.165028,22.515156,22.549601,22.461985,21.762438,23.742935,22.781898,441.257111,452.472351,415.320862,380.930023,249.7520322,53.289196,25.281744,22.48687167,21.88926667,21.74133386,422.4950868
56:26.7,8,-2.805742,-1,-0.236442,-0.049259,-0.103444,-0.090308,-1.293888,-0.95563,-0.998327,-0.830846,-0.899792,369.531403,416.459625,457.237305,352.202454,344.790802,62.240845,64.482384,63.634514,27.602573,27.797676,26.686172,23.119741,22.94367,22.753702,21.69882,22.013168,21.937075,21.91626,21.88966,21.646305,21.502628,21.454731,21.82073,22.143368,26.443878,23.263214,23.116276,22.455511,27.054117,26.38652,25.547232,25.095055,21.632887,23.329746,24.567699,23.52585,22.622877,23.335983,22.785828,22.41621,27.501556,24.869242,24.672913,25.528097,23.636477,23.012068,24.749281,23.452864,22.557922,23.71384,22.588203,21.98634,25.231812,23.575508,22.888901,22.93535,22.771729,21.898449,24.520857,23.11027,548.12085,582.604431,525.888733,535.164062,388.0443178,63.452581,27.36214033,22.93903767,21.883021,21.76766886,547.944519
57:27.0,9,-3.113641,-1,-0.254504,-0.12561,-0.141209,-0.129715,-1.435099,-1.11326,-1.057438,-1.003255,-0.929348,387.514984,376.712402,414.784943,396.939178,325.638397,71.370651,72.306519,72.683571,31.169003,31.696535,29.600899,24.736591,23.559572,23.263214,21.746706,22.04092,21.945633,21.988651,21.969456,21.661112,21.507256,21.45635,21.870461,22.208811,35.02898,24.106342,24.396473,23.155323,29.377186,28.858376,27.329416,26.337914,21.652782,23.690746,26.308887,24.12504,22.980873,24.129658,23.154631,22.654545,30.116362,27.819071,25.936539,26.852201,24.194059,23.396965,28.345518,24.359085,22.797846,25.876158,23.005367,22.194012,26.806608,24.191519,23.678507,23.601374,23.651951,22.217365,26.045076,23.899488,545.084656,547.175598,532.722961,504.354492,380.3179808,72.120247,30.82214567,23.85312567,21.91108633,21.808871,532.3344268
58:27.4,10,-3.481133,-1,-0.277491,-0.121505,-0.16748,-0.16748,-1.911276,-1.36284,-1.297168,-1.242985,-1.136234,388.434509,405.159485,435.009399,363.839081,322.146454,74.113846,74.471176,75.174644,36.385807,36.408855,34.187584,27.190624,24.61154,24.112114,21.915796,22.149149,22.020336,22.079773,21.996746,21.680544,21.525764,21.474861,21.882952,22.202105,45.658207,25.686468,26.875917,24.351469,33.130386,32.174549,30.045429,28.673122,21.677536,24.272305,29.619043,25.63368,23.556799,25.378927,23.959286,22.964699,34.104805,32.164467,28.367132,29.179388,25.420429,24.034086,32.151409,25.712515,23.263676,28.770351,23.794661,22.536192,29.403833,25.287386,25.594721,24.634151,25.364862,22.83436,29.02981,25.172775,529.836914,534.82074,515.838562,483.855469,382.9177856,74.58655533,35.66074867,25.30475933,22.028427,21.83467786,516.0879213
59:27.6,11,-3.910426,-1,-0.272565,-0.165017,-0.211813,-0.197035,-2.23639,-1.737211,-1.697812,-1.676469,-1.418651,461.5802,481.391052,556.233948,467.888275,477.12561,75.840523,75.786598,77.046547,42.254822,42.053432,39.518009,37.524178,25.972258,25.404751,22.401644,22.329971,22.154005,22.154469,22.03537,21.677999,21.519056,21.482035,21.881796,22.227772,52.22818,29.40567,30.655663,26.687784,38.01989,36.561283,33.445755,32.853844,21.727737,25.319437,34.131557,28.743229,24.715366,27.723137,26.118582,23.596985,39.412643,38.071388,32.495472,33.822796,27.97204,25.255564,35.758297,27.843916,24.25407,31.614248,25.276318,23.122976,32.967857,27.334709,29.104946,27.157248,28.767822,24.280615,33.230637,27.619831,577.740112,577.768127,595.892273,581.496643,488.843817,76.224556,41.275421,29.633729,22.29520667,21.854071,583.2242888
00:27.9,12,-3.99816,-1,-0.297195,-0.206887,-0.275849,-0.256145,-2.462984,-2.039334,-1.957245,-2.026212,-1.589415,472.381226,487.364471,526.833923,489.002319,432.542694,78.796417,78.483131,80.448746,47.703316,47.634819,44.483307,43.948841,28.027933,27.461746,23.50622,22.747692,22.376444,22.228464,22.13088,21.666895,21.541037,21.472317,21.911863,22.242338,57.908924,35.605534,34.363415,29.546469,43.172112,41.500401,37.240322,36.986729,21.813328,26.901705,38.6698,33.295635,26.365097,31.132311,29.247164,24.708214,44.941437,44.262341,39.388973,38.01693,30.96489,26.977913,39.65704,31.197668,25.836287,33.099712,27.489592,24.092491,37.206345,30.491606,32.869873,29.870716,33.060799,26.617313,38.193283,30.887821,576.848206,574.121399,584.23645,566.67218,481.6249266,79.24276467,46.60714733,33.14617333,22.87678533,21.88482771,575.4695588
01:28.1,13,-4.074638,-1,-0.328392,-0.277492,-0.349738,-0.308688,-2.911247,-2.364445,-2.351321,-2.380881,-1.868548,490.390442,512.949524,553.55304,497.815674,444.032837,80.682869,79.72628,82.356857,52.201813,52.341534,49.026474,49.726418,30.533598,30.670574,25.23896,23.492361,22.648535,22.366964,22.21991,21.705992,21.529005,21.504709,21.922966,22.300838,62.39872,41.000519,37.975914,32.923904,48.060665,46.743366,41.049835,41.300243,21.907007,28.958344,42.390575,37.780838,28.355175,34.877026,32.681885,26.380762,50.041508,50.038349,48.855728,42.14698,34.578991,29.439665,43.168934,35.104836,27.904875,36.522038,30.558149,25.616621,41.616024,34.255726,36.332638,32.952747,36.833221,29.684723,42.363789,34.386505,582.002625,585.858398,586.101135,561.864258,499.7483034,80.922002,51.18994033,36.97686333,23.79328533,21.93576914,578.956604
02:28.5,14,-4.216559,-1,-0.364515,-0.325108,-0.438403,-0.398996,-3.172323,-2.678062,-2.679717,-2.725698,-2.157532,558.966248,586.878296,621.0401,586.850098,577.365662,82.063576,80.777542,84.265366,56.632217,56.505199,53.378712,54.435738,33.149384,34.27356,27.568979,24.742821,23.12159,22.534113,22.409273,21.733751,21.570189,21.536409,21.990734,22.421759,66.284355,46.330456,42.159466,36.857174,53.310249,51.97868,45.475258,45.939823,22.030745,31.5331,46.704231,43.42979,31.166021,38.358448,37.934666,28.731737,55.155361,55.482903,57.001762,46.6022,38.732197,32.328495,46.3825,38.682552,31.016266,40.758907,34.409599,27.77467,46.6712,38.239986,40.738674,36.864246,41.270706,33.259247,46.695179,38.785934,629.806763,652.916931,649.317566,670.938721,586.2200808,82.368828,55.505376,40.61956067,25.14446333,22.02803257,650.7449953
03:28.9,15,-4.264234,-1,-0.415416,-0.392429,-0.536921,-0.492587,-3.4843,-2.896444,-2.896458,-2.949008,-2.334864,599.592773,620.490967,644.760071,633.985657,623.540649,83.782066,82.372757,86.79557,60.335751,59.813686,57.17662,57.6292,36.421181,37.861286,30.240311,26.415314,23.748709,22.721575,22.602535,21.77354,21.614378,21.580368,22.080467,22.544746,70.770638,49.981022,46.068615,40.365356,58.111111,56.843971,49.868172,49.613094,22.106831,34.336666,50.480854,47.874203,33.902855,42.081135,42.838139,31.261644,59.878334,59.409603,64.513535,50.271011,42.153111,35.601192,50.34412,41.804314,34.155571,44.265514,37.216377,30.135872,51.658806,42.119961,44.428692,40.08654,44.932602,37.056976,50.70578,42.765068,656.035156,680.458923,686.487,709.230164,624.4740234,84.31679767,59.10868567,43.97055567,26.80144467,22.131087,683.0528108
04:29.2,16,-4.250549,-1,-0.507365,-0.448255,-0.638722,-0.591105,-3.523708,-2.965407,-3.024533,-2.998267,-2.449801,614.436523,641.848511,660.400146,653.021912,647.210083,84.761703,83.625755,88.939049,63.251633,62.361267,60.444145,58.214668,39.025688,40.592045,33.051414,28.113951,24.597694,22.985956,22.940664,21.848949,21.671291,21.651857,22.205572,22.738447,72.550201,51.618225,48.75634,43.364922,62.188816,60.807892,54.157528,52.265591,22.1436,36.955025,53.631153,49.803616,36.611706,45.307232,44.791691,33.53957,63.926575,62.243309,70.210648,52.749367,45.077801,38.357761,53.239529,44.481949,36.742886,47.181252,40.310555,32.425156,56.371429,45.03952,46.738617,43.016479,47.449657,40.193207,53.719193,45.851768,670.075684,693.914551,705.529724,726.641846,643.383435,85.77550233,62.019015,45.94413367,28.58768633,22.29181943,699.0404513
05:29.7,17,-4.185438,-1,-0.584538,-0.543489,-0.735598,-0.694548,-3.569683,-2.994963,-3.08036,-3.088576,-2.479356,615.570312,650.035461,674.425964,659.342468,669.932861,85.663353,84.506584,90.838455,65.520699,64.762047,63.063313,57.493256,41.129826,42.649101,35.601192,30.12715,25.609245,23.404127,23.290936,21.976162,21.751564,21.754572,22.394709,23.023392,73.306534,52.512791,50.316368,45.288208,65.585442,64.404396,57.884884,54.444965,22.166492,39.954613,55.567703,50.595913,38.869274,47.95015,46.502197,35.800312,67.074287,64.484398,71.872833,54.63446,47.524269,41.675991,54.935993,47.184193,38.993359,49.713326,42.755081,34.83429,60.483418,47.9506,48.104282,44.976547,49.114552,42.937294,55.600319,48.772377,679.976257,707.505493,718.095764,739.097961,653.8614132,87.00279733,64.44868633,47.09072767,30.44586233,22.51363743,711.1688688
06:30.1,18,-4.129155,-1,-0.62887,-0.592748,-0.82919,-0.76351,-3.632079,-2.991679,-3.09678,-3.057379,-2.489208,623.230896,657.894226,688.349854,670.390076,675.063293,86.28936,85.087395,92.340126,67.1782,66.692215,65.088959,54.736629,42.935024,44.415321,37.695137,32.013935,26.745817,23.902719,23.819136,22.157475,21.848719,21.901688,22.595602,23.391422,74.250107,52.961353,51.51857,46.956219,68.487427,67.344589,60.996815,56.260357,22.232164,42.847668,56.852291,51.666245,40.90847,50.118916,47.857929,37.666416,69.386925,66.227013,71.380501,56.365582,49.924374,45.106567,56.489014,49.277817,41.030518,51.826077,44.58596,36.934044,63.951675,50.209633,49.910831,46.839504,50.739391,44.825447,57.149426,50.971043,690.737854,717.760376,729.952087,749.138855,662.985669,87.905627,66.31979133,47.36232467,32.15162967,22.80239443,721.897293
07:30.4,19,-4.096931,-1,-0.669919,-0.622303,-0.926065,-0.840682,-3.648499,-3.004815,-3.116484,-3.10007,-2.492492,634.352112,664.483826,698.268799,681.826904,681.388428,86.734612,85.875298,93.513573,68.520561,67.997765,66.376633,55.03072,44.528858,46.32412,39.046631,33.509598,27.819761,24.53747,24.327929,22.335751,21.978012,22.052252,22.861631,23.808746,74.875717,54.128265,52.572727,48.502197,70.599426,69.658455,63.343323,57.420227,22.236557,45.525978,57.930042,52.945133,42.416454,51.852001,49.14978,39.39011,71.048607,67.400352,70.564064,57.89185,51.97327,48.119648,57.457977,51.104111,42.491585,52.954144,45.997089,38.58485,66.449875,51.970341,51.409443,48.463787,51.912186,46.27388,58.277565,52.550419,699.144348,728.234375,738.380554,759.20697,672.0640138,88.70782767,67.631653,48.62789933,33.45866333,23.12882729,731.2415618
08:30.8,20,-4.065147,-1,-0.709326,-0.687982,-0.985176,-0.925243,-3.643573,-3.014666,-3.152607,-3.1247,-2.48264,647.600403,677.818909,712.687439,693.586975,691.783264,87.135094,87.464569,94.238876,69.4561,69.018456,67.536499,55.776199,46.045074,47.793736,40.080627,34.719791,29.072319,25.219128,24.928293,22.632355,22.139668,22.273785,23.2013,24.338776,75.356331,55.073017,53.491314,49.81242,72.595184,71.511642,65.500755,58.735527,22.236326,47.957378,58.925285,54.227085,43.930248,53.334572,50.420158,40.80164,72.322403,68.032249,69.171577,59.262772,54.497177,50.484013,58.505997,52.616436,43.980579,54.46207,47.458473,40.092911,68.741302,53.565399,52.652035,49.616482,53.066772,47.589153,59.39344,53.888958,709.158875,736.11322,747.971863,767.388489,684.695398,89.61284633,68.67035167,49.87166967,34.62424567,23.53332929,740.1581118
09:31.1,21,-4.027626,-1,-0.747091,-0.750376,-1.0722,-1.009803,-3.609091,-3.011382,-3.165743,-3.031107,-2.472789,660.427551,688.913818,722.543335,703.077942,703.559631,87.435204,86.160744,94.525551,70.184013,69.863716,68.465706,54.982121,47.452145,48.899094,40.914608,35.802364,30.266016,25.970415,25.623537,22.951988,22.354479,22.535961,23.627932,24.912378,75.798233,56.373226,54.676544,50.966759,74.192604,72.975586,67.183578,59.884621,22.219215,50.077168,59.989666,55.311943,44.982666,54.635811,51.650013,41.983265,73.556244,68.672356,67.919846,60.662266,56.626373,52.272575,59.538918,53.732479,45.052887,55.937,48.663723,41.242531,70.521988,54.833614,53.857212,50.933826,54.071987,48.802647,60.269997,55.023746,715.713806,746.633179,755.521667,777.542786,695.7044554,89.373833,69.50447833,50.44445333,35.660996,23.99667,748.8528595
10:31.5,22,-4.001581,-1,-0.770079,-0.775006,-1.14773,-1.06563,-3.605807,-2.988395,-3.162459,-3.08365,-2.439949,670.819702,697.381836,733.553467,711.267761,714.808838,87.665405,88.369095,94.211922,70.767059,70.337112,69.055618,55.364807,48.635487,49.730934,41.81953,36.713688,31.465242,26.729006,26.483496,23.2579,22.590054,22.814716,24.080025,25.567749,75.986404,57.584038,55.501797,52.04427,75.642723,74.029488,68.558395,60.569366,22.223608,51.796322,60.676628,55.781822,45.940277,55.401024,52.401024,42.774597,74.753998,69.30455,66.717751,61.837147,58.397736,53.489738,60.433372,54.608356,45.898399,56.870049,49.799328,42.105656,71.938179,56.844872,54.710751,51.700287,54.767681,49.701813,61.04707,56.058659,724.097473,753.22229,764.228821,785.046692,705.5663208,90.08214067,70.053263,51.24374267,36.66615333,24.503278,756.648819
11:32.0,23,-3.956776,-1,-0.801276,-0.800456,-1.20684,-1.114889,-3.645215,-2.952271,-3.152607,-3.063946,-2.416962,682.971436,709.979065,743.251465,724.48291,724.04718,87.981697,89.638298,94.187431,71.018616,70.851662,69.54631,58.000584,49.538143,50.615768,42.570118,37.717018,32.590057,27.609476,27.12479,23.675274,22.877346,23.147699,24.604156,26.286541,76.375732,59.209332,56.255859,52.836552,77.12867,75.016006,70.112167,61.467934,22.279797,53.408665,61.59243,56.753609,46.607853,56.486542,53.461811,43.561558,75.573143,70.041664,66.106949,63.622631,59.842197,54.499878,61.417912,55.584797,46.665997,57.5,50.571098,42.91188,73.189278,58.833214,55.375153,52.430771,55.252102,50.535,61.614639,57.004684,732.121155,762.507751,773.140747,794.033203,716.9464112,90.60247533,70.472196,52.718165,37.625731,25.04646886,765.450714
12:32.6,24,-3.941546,-1,-0.89651,-0.865313,-1.259383,-1.180567,-3.599239,-2.912864,-3.109916,-3.073798,-2.357852,693.350708,718.058289,753.546509,734.909424,736.571716,88.347794,92.469437,94.979897,71.357445,71.097618,69.797455,59.065182,50.579445,51.547432,43.328403,38.653629,33.703613,28.466686,28.139019,24.096416,23.160868,23.546406,25.255333,27.139982,76.62365,60.924118,56.905785,53.707935,78.131805,75.853722,70.881874,62.529675,22.328815,54.846664,62.242187,57.369213,47.112049,57.48764,54.182964,44.238541,76.152428,70.58197,65.838814,65.746742,61.066143,55.271,62.137009,56.53083,47.168812,58.294636,51.302784,43.572895,74.385925,61.066364,56.132641,53.207996,55.949593,51.245056,62.163025,57.889828,741.48291,769.47583,782.510498,802.589966,727.2873292,91.932376,70.75083933,53.73068633,38.56188167,25.68638714,774.014801
13:33.1,25,-3.918813,-1,-1.004879,-0.871881,-1.307,-1.203554,-3.637005,-2.880025,-3.086928,-2.981847,-2.305309,702.802307,730.217407,762.370789,746.806946,744.995544,89.342926,96.241798,96.801254,71.574074,71.192062,70.031364,61.146908,51.228371,52.096786,44.255089,39.598335,34.688023,29.359728,28.841599,24.59585,23.49444,23.932735,25.860716,27.917067,77.408592,62.176929,57.395958,54.340981,79.10659,76.630363,71.507835,63.404522,22.440716,56.058884,62.967354,57.823101,47.625324,58.573376,54.569199,44.797581,76.767975,70.897087,65.818649,67.364967,62.060982,55.92823,62.64336,57.541794,47.669407,59.00388,51.828556,44.162384,75.510269,62.870945,56.67448,53.825916,56.466755,51.926613,62.497833,58.73822,747.426636,776.967102,790.044128,808.461548,737.4385986,94.12865933,70.9325,54.82402167,39.51381567,26.28601929,780.7248535
14:33.6,26,-3.902038,-1,-1.03115,-0.916214,-1.364468,-1.242961,-3.655067,-2.81763,-3.060657,-2.991699,-2.246198,713.600769,737.420593,771.751221,757.555786,756.999084,92.72583,105.436867,102.30468,71.673218,71.381615,70.231689,62.298702,51.876122,52.584442,45.338711,40.456993,35.690254,30.190962,29.717102,25.181768,23.869473,24.38378,26.486721,28.707142,77.169388,63.316868,57.877922,54.976044,80.181282,77.463188,72.272499,64.431061,22.545902,57.06739,63.640339,58.114483,48.022243,59.275345,55.005295,45.278923,77.252853,71.424133,66.337883,68.654663,62.980583,56.45911,63.113083,58.393017,48.111286,59.736694,52.503777,44.658016,76.663254,64.282707,57.230782,54.329498,56.90736,52.569798,63.188858,59.436096,755.121521,783.651184,797.175049,816.858582,747.4654906,100.1557923,71.09550733,55.586422,40.49531933,26.93384971,788.201584
15:33.9,27,-3.891444,-1,-1.050854,-0.980251,-1.394023,-1.282368,-3.589387,-2.807778,-3.057373,-2.919452,-2.175594,724.219238,747.779175,781.392212,767.708069,767.797607,99.335388,118.19928,110.369629,71.850227,71.631813,70.357704,61.704361,52.375336,53.073753,46.397209,41.215267,36.631783,30.942411,30.647173,25.62907,24.23122,24.73982,27.174973,29.479631,77.267845,64.15406,58.317772,55.427116,81.099869,78.28598,73.235153,65.724113,22.62126,57.862419,64.339401,58.323612,48.387196,59.711777,55.276173,45.660019,77.730141,71.634048,66.601959,69.608315,63.769001,56.804634,63.414608,59.062935,48.494061,60.160248,52.907063,45.037254,77.72924,65.337212,57.593025,54.717274,57.20179,52.989735,63.543728,60.0065,761.792297,790.195129,806.367126,823.147888,757.7792602,109.3014323,71.27991467,55.71781667,41.414753,27.54918543,795.37561
16:34.5,28,-3.839134,-1,-1.080409,-0.951516,-1.448208,-1.321775,-3.618943,-2.756876,-3.062299,-2.912884,-2.131261,734.757141,757.730408,792.974182,779.947449,778.915588,109.755646,135.313019,130.271805,72.003075,72.187469,70.829948,59.165997,53.003925,53.64624,47.255199,42.039127,37.520073,31.786839,31.412971,26.108904,24.571852,25.185459,27.800436,30.341753,76.503944,64.922256,58.692856,55.895847,82.139915,79.555962,74.967003,67.819756,22.638596,58.627724,65.407112,58.652657,48.832687,60.031193,55.481552,46.124744,78.374596,71.925644,66.858849,70.598526,64.457954,57.396629,63.734261,59.924797,48.823654,60.617161,53.468567,45.447632,79.147095,66.345276,57.961494,55.264923,57.464493,53.45911,63.816971,60.551414,771.152161,797.107605,815.584412,829.91626,768.8649536,125.11349,71.67349733,55.272054,42.27146633,28.172602,803.4401095
17:34.8,29,-3.840017,-1,-1.105038,-0.965473,-1.477763,-1.361182,-3.609091,-2.742099,-3.083644,-2.814365,-2.111558,748.179138,768.509949,803.693176,794.979004,791.887024,125.833458,153.805573,152.827988,72.530289,72.895027,71.70723,57.538422,53.512932,54.109131,47.705124,42.775734,38.370747,32.646622,31.969711,26.526798,24.986191,25.587345,28.537037,31.128872,75.737595,65.639435,58.889355,56.252712,83.558128,81.02533,77.241669,69.345963,22.753702,59.39838,66.074913,58.563717,49.3083,60.112217,55.730095,46.69812,79.251381,72.51104,67.214478,71.481651,65.069023,57.982838,63.997177,60.927708,49.246204,60.962936,54.177563,45.911755,80.793663,67.278526,58.387852,55.811737,57.919258,54.022011,64.255142,60.934887,781.251526,806.977234,828.036133,839.658508,781.4496582,144.155673,72.37751533,55.053495,42.950535,28.76893943,813.9808503
18:35.4,30,-3.973109,-1,-1.103396,-1.039361,-1.510602,-1.389095,-3.648499,-2.755234,-3.09678,-2.922736,-2.108274,762.45282,773.812378,809.184387,808.640259,801.63385,145.268936,170.320145,173.951889,73.211876,74.513466,72.442795,57.193924,54.127365,54.419304,47.74649,43.461769,39.064617,33.099255,32.816525,27.169447,25.304449,26.043003,29.004763,31.903717,76.017281,66.321754,59.221458,56.693813,84.486649,82.685532,78.950157,70.529373,22.812637,60.098972,66.958954,59.248177,49.782398,60.150822,56.556458,47.274872,80.342209,73.639481,68.031128,72.240051,65.571777,58.521717,63.899452,61.953552,49.645828,61.427555,54.885593,46.392002,82.271111,68.133453,58.734852,56.355015,58.478371,54.594177,64.763161,61.46188,793.133423,808.026245,843.821838,845.190247,791.1447388,163.1803233,73.389379,55.24686433,43.424292,29.33445129,822.5429383
19:36.0,31,-4.00136,-1,-1.124742,-1.034435,-1.554935,-1.421934,-3.628795,-2.653432,-2.962138,-2.791377,-2.101706,737.414551,749.258606,774.488403,792.579468,787.327209,157.238785,183.926651,184.401367,74.506752,75.950378,74.168663,57.324043,54.935993,55.154465,47.699245,44.121807,39.847923,34.142536,33.482368,27.630415,25.654196,26.426832,29.79701,32.609982,76.820107,66.993446,59.285896,56.804188,85.552681,84.171074,80.887222,71.596901,22.837133,60.723747,66.943504,59.618614,50.095898,60.560165,56.830486,47.61515,81.272232,74.588646,68.969208,72.417953,66.165184,59.069672,64.035278,62.729015,49.918053,61.434288,55.674767,46.789288,84.536369,68.902939,59.008595,56.567924,58.854549,54.944546,64.975807,61.330421,767.833252,777.652222,802.674988,806.533264,768.2136474,175.1889343,74.87526433,55.80483367,43.88965833,29.96333414,788.6734315
20:36.4,32,-4.016369,-1,-1.152655,-1.067275,-1.591058,-1.489254,-3.628795,-2.719111,-2.965422,-2.784809,-2.08857,762.243713,771.190063,806.371033,805.711853,798.848999,162.39357,191.612122,189.61441,76.17749,76.931313,75.737373,58.278687,55.769455,56.397736,47.683422,44.723721,40.57613,34.859886,34.111893,28.072323,26.003828,26.813057,30.363556,33.28854,78.432556,67.723473,60.856583,58.278461,86.044006,85.482559,82.603363,72.736382,22.845686,61.708401,68.389809,61.086334,51.196346,61.059635,58.13335,48.660561,82.051712,75.302406,70.168571,73.383057,67.009796,59.981136,65.460884,63.512344,50.96608,62.957264,56.411449,47.781754,85.914726,69.758064,60.233189,57.673241,60.435169,56.323765,66.279648,62.430786,789.812012,800.139648,835.612976,835.600586,788.8731322,181.2067007,76.28205867,56.81529267,44.32775767,30.501869,815.2913055
21:37.0,33,-4.059409,-1,-1.177284,-1.078768,-1.618972,-1.50239,-3.651783,-2.722395,-2.932582,-2.771673,-2.091854,757.263489,765.440125,801.11792,798.482849,795.40094,168.974731,201.336639,197.793427,77.142319,77.510849,76.604187,58.638283,56.800591,56.999962,47.755985,45.284359,41.310925,35.423279,34.523445,28.543472,26.373159,27.204895,30.981863,33.889816,78.666405,68.538696,61.469055,58.810085,86.554443,86.475563,84.140167,73.68737,22.959614,62.66758,69.213219,61.796326,52.033226,61.949516,58.808289,49.395679,82.81517,75.858871,71.287399,73.917831,67.814835,60.755836,65.994949,64.114166,51.757549,63.457199,57.264942,48.528629,86.884315,70.539886,61.045502,58.430527,61.062775,56.916126,67.211342,63.045151,782.574036,791.575012,825.959351,819.061951,783.5410646,189.3682657,77.085785,57.479612,44.78375633,30.99141843,804.7925875
22:37.4,34,-4.197577,-1,-1.196988,-1.137879,-1.648527,-1.515526,-3.656709,-2.761802,-2.968706,-2.811081,-2.085286,774.850525,782.804443,817.494385,817.199158,810.312744,180.586609,214.517624,210.263702,77.86171,78.270988,77.271873,59.571022,57.881741,57.984184,48.016369,45.987358,42.081135,35.989349,35.243053,29.149521,26.719795,27.617069,31.682783,34.616024,79.782677,69.493256,62.668701,60.075855,87.372894,87.18866,85.441788,74.70723,22.98642,63.698174,70.619789,62.917355,53.11993,62.785294,59.97171,50.401207,83.583885,76.122223,72.443016,75.088722,68.724068,61.671391,67.216049,64.907471,52.857502,64.562828,58.117176,49.534306,87.48407,71.475609,62.10651,59.504345,62.265511,57.545612,68.375031,64.016228,799.667297,809.473816,847.703918,843.804382,800.532251,201.7893117,77.80152367,58.47898233,45.36162067,31.573942,825.1623533
23:38.1,35,-4.261806,-1,-1.224901,-1.096009,-1.673156,-1.536871,-3.671487,-2.761802,-2.93094,-2.733908,-2.101706,773.667358,783.325684,816.341064,815.375732,808.895447,195.663773,227.710098,221.831039,78.493645,79.031845,77.768852,60.240593,58.86982,58.696899,48.37138,46.705135,42.844719,36.525917,35.605534,29.522812,27.055498,27.965601,32.147057,35.225006,81.295288,70.469391,63.296467,60.717464,87.883514,87.663162,86.103836,75.690605,22.997511,64.678238,71.474266,63.527363,53.917549,63.335476,60.662716,51.265354,84.326958,76.63372,73.399391,75.915474,69.64032,62.592014,67.772064,65.625992,53.656372,65.127274,58.700714,50.348633,87.757759,72.387299,62.735519,60.130619,62.803234,58.385159,69.163521,64.713646,798.034302,808.161499,843.882202,836.999329,799.521057,215.0683033,78.43144733,59.269104,45.97374467,32.006775,821.769333
24:38.8,36,-4.380109,-1,-1.239679,-1.176465,-1.702711,-1.548365,-3.623869,-2.791358,-3.004829,-2.781525,-2.08857,786.984863,793.508179,826.777771,827.484985,821.240662,207.291183,236.852112,229.791351,79.171486,81.108154,78.309479,60.642296,59.772385,59.730183,48.729458,47.432247,43.544777,36.933357,35.998707,29.906992,27.386032,28.30068,32.520435,35.843235,82.111488,71.532227,64.298172,61.777931,88.271118,88.247131,86.729904,76.708008,23.064289,65.769142,72.669472,64.402153,54.712101,64.297493,61.237545,51.995586,84.877281,77.567688,74.808365,77.151047,70.607704,63.584972,68.452049,66.569481,54.45892,65.741585,59.415218,51.157784,88.041328,73.21389,63.585648,61.164185,63.604477,59.427341,70.075233,65.378883,807.769714,818.700256,855.507874,855.104614,811.199292,224.644882,79.52970633,60.048288,46.56882733,32.41277686,834.2706145
25:39.2,37,-4.455153,-1,-1.254456,-1.195347,-1.735551,-1.568068,-3.651783,-2.804494,-3.044237,-2.840637,-2.090212,785.557983,794.780212,824.330261,825.831543,819.505188,216.807877,245.421616,238.325424,80.947662,84.040283,79.963509,65.39994,61.002197,60.650822,49.165588,48.166653,44.328297,37.417709,36.394253,30.318344,27.703119,28.652206,33.194016,36.438293,83.376526,72.616219,65.494713,62.861305,88.548233,88.805412,87.207939,77.825462,23.137302,66.847649,73.645973,65.345276,55.183487,65.34729,61.691353,52.380295,85.375473,78.118599,76.589417,78.497452,71.630699,64.647537,69.416031,67.828712,55.266949,66.452118,60.211643,51.993782,88.453613,74.11541,64.57,62.072418,64.874977,60.594723,71.265244,66.053413,807.588318,819.238159,853.755005,850.253357,810.0010374,233.5183057,81.65048467,62.35098633,47.22017933,32.87399143,832.7087098
26:39.9,38,-4.56838,-1,-1.256098,-1.211767,-1.748686,-1.595981,-3.77329,-2.883308,-3.103348,-2.912884,-2.098422,794.867371,802.46106,833.072388,836.59552,828.632629,226.126724,253.501053,247.565842,84.046104,87.081306,82.447311,69.373947,61.794979,61.880436,50.018715,49.004566,45.11359,37.884533,36.703194,30.744448,28.024023,29.006371,33.742733,36.959587,84.155624,74.056786,66.783592,64.183868,88.688362,89.39563,87.719872,79.120018,23.198526,67.983215,75.27108,67.105644,55.616962,66.269119,63.278534,52.579712,86.146179,79.034531,77.979637,79.802818,72.723846,65.804985,71.37513,69.295151,56.206169,67.525528,61.16082,52.934769,88.837029,75.17218,65.813499,63.378292,66.10247,61.902637,72.470314,66.72245,815.850037,826.453125,862.401794,860.473145,819.1257936,242.397873,84.524907,64.34978733,48.04562367,33.29498414,841.2945253
27:40.6,39,-4.695071,-2,-1.254456,-1.195347,-1.773316,-1.614043,-3.750302,-2.94242,-3.132904,-2.92602,-2.114841,797.962769,803.402344,836.358765,837.962708,830.985352,236.013779,264.417999,258.515686,87.008018,89.249184,85.369202,71.47583,62.59874,62.700989,51.366825,49.82822,45.943897,38.305141,37.06131,31.138044,28.334711,29.351,34.209309,37.450085,85.054237,75.521904,67.956345,65.125259,88.987709,89.808311,88.203186,80.413155,23.161793,69.184341,76.635284,69.234482,56.580063,66.826149,64.307808,53.481628,86.53495,79.820724,79.853844,81.07122,73.991226,67.03891,72.543045,70.70887,57.203362,68.227043,62.065243,53.714916,89.111267,76.185989,66.833984,64.210541,67.171257,62.810631,73.660065,67.402367,814.617615,826.530823,859.568848,856.871826,821.3343876,252.982488,87.20880133,65.591853,49.046314,33.6928,839.397278
28:41.1,40,-4.801235,-2,-1.261024,-1.269236,-1.793019,-1.623895,-3.835685,-3.040938,-3.234707,-3.011403,-2.1641,807.763794,813.549011,844.180664,848.448669,840.876221,247.751526,276.854279,268.640808,89.53109,91.480232,88.047607,73.510826,63.343769,63.81271,52.669159,50.74345,46.83136,38.670025,37.505711,31.593616,28.655653,29.712049,34.762074,38.043133,85.758118,77.08123,68.989578,66.304062,89.223618,90.176178,88.234352,81.957687,23.148161,70.427979,78.571747,73.005119,57.921955,67.741608,65.365891,55.011372,87.575745,80.375778,81.893211,82.415741,75.426361,68.508698,74.078041,72.296669,58.262291,69.207619,63.061741,54.661915,89.326553,77.466095,68.135918,65.239304,68.373245,63.926796,74.923599,68.297569,825.57373,837.514771,873.609253,871.611816,830.9636718,264.4155377,89.68630967,66.88910167,50.081323,34.13460871,852.0773925
29:41.9,41,-3.118055,-1,-1.315209,-1.303717,-1.837352,-1.697783,-3.875093,-3.03437,-3.280682,-3.070514,-2.177236,812.091431,817.934265,847.568542,852.903687,846.372803,259.721252,289.043213,278.515961,91.775818,93.560295,90.167656,75.93718,64.292343,64.492462,53.913723,51.622959,47.696083,39.0933,37.599857,31.833132,28.992584,30.000662,35.258587,38.517662,87.759102,79.039673,69.724037,66.991203,89.497894,90.445831,88.546883,83.321663,23.106804,71.730728,80.23925,75.919731,59.414318,68.467728,66.233055,56.121845,88.790833,81.559654,83.104233,83.758781,76.776474,70.002937,75.357445,73.895462,59.364029,69.999359,63.927021,55.542961,89.57505,78.635071,69.1633,66.133377,69.164864,64.705574,76.127365,69.01532,830.874329,839.414062,877.560547,875.725647,835.3741456,275.760142,91.83458967,68.24066167,51.07758833,34.47082629,855.8936463
30:42.4,42,-3.461048,-1,-1.356258,-1.342303,-1.860339,-1.710918,-4.029439,-3.152592,-3.336509,-3.088576,-2.215001,815.618591,822.24292,851.654236,857.052612,848.510254,272.029419,299.946777,289.997162,93.830269,95.32621,92.204765,78.624557,64.993065,65.490898,55.050968,52.535324,48.511234,39.287464,38.281219,32.290924,29.332392,30.446629,35.63636,39.183445,89.671494,80.567146,70.443428,67.904175,89.902962,90.628227,88.807877,84.730789,23.124825,73.035332,81.677406,78.290009,60.616489,69.349098,67.527763,57.314606,89.204109,83.295914,83.856194,84.826431,77.77668,71.417419,77.001129,75.471336,60.502491,70.849869,64.69706,56.505875,89.79216,79.838852,70.362175,66.965446,70.158501,65.494041,77.240768,69.713295,833.632263,843.536255,881.176086,877.71167,839.0157226,287.3244527,93.78708133,69.70284,52.03250867,34.92263329,859.0140685
31:43.2,43,-3.688827,-1,-1.36611,-1.349692,-1.893178,-1.727338,-4.009736,-3.208419,-3.405473,-3.119774,-2.262618,817.588379,825.965759,854.183533,859.107788,851.683655,284.993988,312.274414,301.857025,95.698875,97.003441,94.098473,81.392441,65.849564,66.394333,56.259682,53.426231,49.355717,39.550777,38.682095,32.819729,29.610546,30.863506,36.216469,39.688438,92.037758,82.180885,70.688278,68.647278,90.80233,90.689476,89.008789,86.044678,23.167799,74.299561,83.041313,79.649963,61.909367,69.827904,68.374809,58.373928,89.642555,85.210152,84.99958,85.815475,79.049965,72.837296,78.378403,76.86866,61.6106,71.598473,65.474548,57.443371,89.889061,81.053085,71.758255,67.788635,70.969376,66.243362,78.431656,70.315849,834.851196,846.533142,881.008606,879.933716,841.7058228,299.7084757,95.600263,71.21211267,53.01387667,35.34736571,860.581665
32:44.0,44,-3.834058,-1,-1.379245,-1.354617,-1.91945,-1.740474,-4.20349,-3.274098,-3.510559,-3.175601,-2.298741,824.865234,831.435303,860.866577,865.818237,859.408447,295.21637,323.910492,312.223602,97.429687,98.237183,95.75058,83.290985,66.800171,66.901398,57.468315,54.20615,50.232201,39.895016,38.903881,33.169525,29.977016,31.138273,36.765015,39.919353,94.560829,83.642555,71.189156,69.281044,91.52198,90.637428,89.103645,87.195831,23.21932,75.378929,84.101425,80.769714,63.078556,70.310921,69.559738,59.285671,90.236076,86.661331,84.836739,86.749626,80.488586,74.025009,79.939568,78.129562,62.830811,72.432274,66.376411,58.289021,90.089371,82.064697,73.065987,68.46862,71.813309,66.825478,79.617737,70.836441,841.412354,852.267883,888.017639,887.785583,848.4787596,310.4501547,97.13915,72.33085133,53.96888867,35.68115414,867.3708648
33:44.6,45,-3.952803,-1,-1.394023,-1.384994,-1.952289,-1.751967,-4.259317,-3.323357,-3.556535,-3.287256,-2.316803,824.694946,833.075623,859.488647,865.136536,857.563416,306.215088,334.133545,323.380524,98.741539,99.40519,97.08036,84.310379,67.779228,67.170586,58.595833,55.016319,51.077724,40.067661,39.385334,33.616219,30.385817,31.534018,37.119236,40.420612,96.718048,84.76976,71.689774,69.912285,92.267616,90.34465,89.214874,88.340393,23.284237,76.594559,85.344788,81.946938,64.33358,71.179077,70.144844,60.104362,90.967926,88.455856,86.913895,87.707993,81.675163,75.356331,81.279396,79.421463,63.96109,72.504333,67.303162,59.161282,90.276451,83.131775,74.106232,69.093903,72.649559,65.796471,80.674362,71.420334,841.952454,852.141113,887.919495,884.466736,847.9918336,321.2430523,98.40902967,73.086731,54.89662533,36.07555671,866.6199495
34:45.3,46,-4.030716,-1,-1.412084,-1.402234,-1.983486,-1.763461,-4.37754,-3.382468,-3.589374,-3.274121,-2.321728,830.110962,837.183105,865.236938,870.141602,864.447144,317.043701,344.365784,334.530334,100.052147,100.330093,98.107567,84.121803,68.308311,67.933952,59.593697,55.772377,51.881981,40.51429,39.780354,34.04763,30.729307,32.017372,37.627666,40.984383,98.290741,85.720482,72.539459,70.430893,92.993477,90.234505,89.21936,89.440933,23.328129,77.678223,86.532036,82.583656,65.408676,71.814423,70.617554,60.859276,92.643433,89.867523,88.445541,88.601372,82.853012,76.621857,82.43589,80.638992,65.153488,73.756729,68.26622,59.915596,90.542526,84.05439,75.212677,69.717102,73.323532,66.735222,81.507271,72.009117,846.521179,856.907532,891.816833,889.486877,853.4239502,331.9799397,99.49660233,73.45468867,55.74935167,36.52871457,871.1831053
